Repository: missamberyang/bert_opv

File: Bert_gen/Data/abcBERT_dataset.csv (part 2 of 14)
,SMILES,NFAs name ,HOMO,LUMO,Eg,Jsc,Voc,FF,PCE,reference
73,CCCCCCCCCCCC1=C(/C=C2C(=O)C3=C(C=C(Cl)C(Cl)=C3)C2=C(C#N)C#N)SC2=C1SC1=C2N(CC(CC)CCCC)C2=C1C1=NSN=C1C1=C2N(CC(CC)CCCC)C2=C1SC1=C2SC(/C=C2C(=O)C3=C(C=C4C(=C3)C3=C4C4C=CC3C4)C2=C(C#N)C#N)=C1CCCCCCCCCCC,LL2,-5.58,-3.88,1.7,24.24,0.84,0.7267,14.75,"H. Lu, H. Jin, H. Huang, W. Liu, Z. Tang, J. Zhang, Z. Bo, High-Efficiency Organic Solar Cells Based on Asymmetric Acceptors Bearing One 3D Shape-Persistent Terminal Group, Adv. Funct. Mater. 31 (2021) 2103445. https://doi.org/10.1002/adfm.202103445."
74,CCCCCCCCCCCC1=C(/C=C2C(=O)C3=C(C=CC(Cl)=C3)C2=C(C#N)C#N)SC2=C1SC1=C2N(CC(CC)CCCC)C2=C1C1=NSN=C1C1=C2N(CC(CC)CCCC)C2=C1SC1=C2SC(/C=C2C(=O)C3=C(C=C(Cl)C=C3)C2=C(C#N)C#N)=C1CCCCCCCCCCC,ZC,-5.69,-4.12,1.38,25.11,0.9,0.6509,14.71,"M. Zhang, M. Zeng, L. Ye, S. Tan, B. Zhao, H.S. Ryu, H.Y. Woo, Y. Sun, Effects of monohalogenated terminal units of non-fullerene acceptors on molecular aggregation and photovoltaic performance, Sol. Energy. 208 (2020) 866–872. https://doi.org/10.1016/j.solener.2020.07.100."
75,CCCCCCCCCCCOC1=C(/C=C2C(=O)C3=C(C=C(Cl)C(Cl)=C3)C2=C(C#N)C#N)SC2=C1OC1=C2N(CC(CC)CCCC)C2=C1C1=NSN=C1C1=C2N(CC(CC)CCCC)C2=C1SC1=C2SC(/C=C2C(=O)C3=C(C=C(Cl)C(Cl)=C3)C2=C(C#N)C#N)=C1OCCCCCCCCCCC,BTP1O-4Cl-C8,-5.83,-3.9,1.43,23.37,0.9,0.699,14.7,"Y. Chen, R. Ma, T. Liu, Y. Xiao, H.K. Kim, J. Zhang, C. Ma, H. Sun, F. Bai, X. Guo, K.S. Wong, X. Lu, H. Yan, Side-Chain Engineering on Y-Series Acceptors with Chlorinated End Groups Enables High-Performance Organic Solar Cells, Adv. Energy Mater. 11 (2021) 2003777. https://doi.org/10.1002/aenm.202003777."
76,CCCCCCCCC1=C(/C=C2C(=O)C3=C(C=C(F)C(F)=C3)C2=C(C#N)C#N)SC2=C1SC(C1=C(N(C3=CC=C(CCCC)C=C3)C3=CC=C(CCCC)C=C3)C3=C(S1)C(N(C1=CC=C(CCCC)C=C1)C1=CC=C(CCCC)C=C1)=C(C1=CC4=C(S1)C(CCCCCCCC)=C(/C=C1C(=O)C5=C(C=C(F)C(F)=C5)C1=C(C#N)C#N)S4)S3)=C2,2BTh-2F,-5.55,-3.98,1.43,24.02,0.84,0.7214,14.53,"X. Wang, H. Lu, Y. Liu, A. Zhang, N. Yu, H. Wang, S. Li, Y. Zhou, X. Xu, Z. Tang, Z. Bo, Simple Nonfused Ring Electron Acceptors with 3D Network Packing Structure Boosting the Efficiency of Organic Solar Cells to 15.44%, Adv. Energy Mater. 11 (2021) 2102591. https://doi.org/10.1002/aenm.202102591."
77,CCCCC(CC)COC1=CC(C2=CC3=C(S2)C2=C(C=C(/C=C4/C(=O)C5=CC6=CC=C(F)C=C6C=C5C4=C(C#N)C#N)S2)C3(CC(CC)CCC)CC(CC)CCCC)=C(OCC(CC)CCCC)C=C1C1=CC2=C(S1)C1=C(C=C(/C=C3/C(=O)C4=C(C=C5C=C(F)C=CC5=C4)C3=C(C#N)C#N)S1)C2(CC(CC)CC)CC(CC)CCC,BN-2F,-5.39,-3.99,1.4,25.25,0.813,0.7078,14.53,"X. Zhang, L. Qin, J. Yu, Y. Li, Y. Wei, X. Liu, X. Lu, F. Gao, H. Huang, High-Performance Noncovalently Fused-Ring Electron Acceptors for Organic Solar Cells Enabled by Noncovalent Intramolecular Interactions and End-Group Engineering, Angew. Chem. Int. Ed. 60 (2021) 12475–12481. https://doi.org/10.1002/anie.202100390."
78,CCCCCCCCCCCC1=C(/C=C2C(=O)C3=C(C=C4SC=CC4=C3)C2=C(C#N)C#N)SC2=C1SC1=C2N(CC(CCCC)CCCCCC)C2=C1C1=NSN=C1C1=C2N(CC(CCCC)CCCCCC)C2=C1SC1=C2SC(/C=C2C(=O)C3=C(C=C4SC(Br)=CC4=C3)C2=C(C#N)C#N)=C1CCCCCCCCCCC,BTTPC,-5.47,-3.78,1.69,22.25,0.89,0.73,14.51,"R. Qin, D. Wang, G. Zhou, Z.-P. Yu, S. Li, Y. Li, Z.-X. Liu, H. Zhu, M. Shi, X. Lu, C.-Z. Li, H. Chen, Tuning terminal aromatics of electron acceptors to achieve high-efficiency organic solar cells, J. Mater. Chem. A. 7 (2019) 27632–27639. https://doi.org/10.1039/C9TA11285E."
79,CCCCCCCCCCCC1=C(/C=C2C(=O)C3=CC(F)=C(F)C=C3C2=C(C#N)C#N)SC2=C1SC1=C2N(CC(CC)CCCC)C2=C1C1=NSN=C1C1=C2N(CC(CC)CCCC)C2=C1SC1=C2SC(/C=C2C(=O)C3=CSC(Cl)=C3C2=C(C#N)C#N)=C1CCCCCCCCCCC,BTP-2F-ThCl,-5.8,-3.8,1.35,23.46,0.885,0.698,14.49,"Z. Luo, R. Ma, T. Liu, J. Yu, Y. Xiao, R. Sun, G. Xie, J. Yuan, Y. Chen, K. Chen, G. Chai, H. Sun, J. Min, J. Zhang, Y. Zou, C. Yang, X. Lu, F. Gao, H. Yan, Fine-Tuning Energy Levels via Asymmetric End Groups Enables Polymer Solar Cells with Efficiencies over 17%, Joule. 4 (2020) 1236–1247. https://doi.org/10.1016/j.joule.2020.03.023."
80,CCCCCCCCC1=C(/C=C2C(=O)C3=C(C=C(Cl)C(Cl)=C3)C2=C(C#N)C#N)SC2=C1SC1=C2N(CC(CC)CCCC)C2=C1C1=NSN=C1C1=C2N(CC(CC)CCCC)C2=C1SC(/C=C1C(=O)C3=C(C=C(Cl)C(Cl)=C3)C1=C(C#N)C#N)=C2CCCCCCCC,TB-4CL,-5.81,-3.94,1.42,23.2,0.836,0.7456,14.45,"Z. Xia, J. Zhang, X. Gao, W. Song, J. Ge, L. Xie, X. Zhang, Z. Liu, Z. Ge, Fine-Tuning the Dipole Moment of Asymmetric Non-Fullerene Acceptors Enabling Efficient and Stable Organic Solar Cells, ACS Appl. Mater. Interfaces. 13 (2021) 23983–23992. https://doi.org/10.1021/acsami.1c02652."
81,CCCCC(CC)CN1N=C2C(=N1)C1=C(C3=C2C2=C(C4=C(C=C(/C=C5C(=O)C6=C(C=C(F)C(F)=C6)C5=C(C#N)C#N)S4)S2)N3CC(CC)CCCC)N(CC(CC)CCCC)C2=C1SC1=C2SC(/C=C2C(=O)C3=C(C=C(F)C(F)=C3)C2=C(C#N)C#N)=C1,Y1-4F,-5.56,-4.11,,25.2,0.83,0.683,14.4,"R. Wang, J. Yuan, R. Wang, G. Han, T. Huang, W. Huang, J. Xue, H.-C. Wang, C. Zhang, C. Zhu, P. Cheng, D. Meng, Y. Yi, K.-H. Wei, Y. Zou, Y. Yang, Rational Tuning of Molecular Interaction and Energy Level Alignment Enables High-Performance Organic Photovoltaics, Adv. Mater. 31 (2019) 1904215. https://doi.org/10.1002/adma.201904215."
82,CCCCCCCCC1=C(/C=C2C(=O)C3=C(C=C(Cl)C(Cl)=C3)C2=C(C#N)C#N)SC2=C1SC1=C2N(CC(CC)CCCC)C2=C1C1=NN(CC(CC)CCCC)N=C1C1=C2N(CC(CC)CCCC)C2=C1SC1=C2SC(/C=C2C(=O)C3=C(C=C(Cl)C(Cl)=C3)C2=C(C#N)C#N)=C1CCCCCCCC,LL3-2CL,-5.53,-3.92,1.63,26.96,0.79,0.677,14.4,"H. Lu, H. Jin, H. Huang, W. Liu, Z. Tang, J. Zhang, Z. Bo, High-Efficiency Organic Solar Cells Based on Asymmetric Acceptors Bearing One 3D Shape-Persistent Terminal Group, Adv. Funct. Mater. 31 (2021) 2103445. https://doi.org/10.1002/adfm.202103445."
83,CCCCCCCCCCCC1=C(/C=C2C(=O)C3=C(C=C(F)C(F)=C3)C2=C(C#N)C#N)SC2=C1SC1=C2N(CCCC(CC)CCCC)C2=C1C1=NSN=C1C1=C2N(CCCC(CC)CCCC)C2=C1SC1=C2SC(/C=C2C(=O)C3=C(C=C(F)C(F)=C3)C2=C(C#N)C#N)=C1CCCCCCCCCCC,N4,,,,25.01,0.819,0.699,14.31,"K. Jiang, Q. Wei, J.Y.L. Lai, Z. Peng, H.K. Kim, J. Yuan, L. Ye, H. Ade, Y. Zou, H. Yan, Alkyl Chain Tuning of Small Molecule Acceptors for Efficient Organic Solar Cells, Joule. 3 (2019) 3020–3033. https://doi.org/10.1016/j.joule.2019.09.010."
84,CCCCCCCCCCCC1=C(/C=C2C(=O)C3=C(C=C(F)C(F)=C3)C2=C(C#N)C#N)SC2=C1SC1=C2N(CCCCCCCC)C2=C1C1=NSN=C1C1=C2N(CCCC(CC)CCCC)C2=C1SC1=C2SC(/C=C2C(=O)C3=C(C=C(F)C=C3)C2=C(C#N)C#N)=C1CCCCCCCCCCC,N4,,,,25.01,0.819,0.699,14.31,"K. Jiang, Q. Wei, J.Y.L. Lai, Z. Peng, H.K. Kim, J. Yuan, L. Ye, H. Ade, Y. Zou, H. Yan, Alkyl Chain Tuning of Small Molecule Acceptors for Efficient Organic Solar Cells, Joule. 3 (2019) 3020–3033. https://doi.org/10.1016/j.joule.2019.09.010."
85,CCCCCCC1(CCCCCC)C2=CC3=C(C=C2C2=C1C=C(C1=C(SCC(CC)CCCC)C=C(/C=C4C(=O)C5=C(C=C(F)C(F)=C5)C4=C(C#N)C#N)S1)S2)C(CCCCCC)(CCCCCC)C1=C3SC(/C=C2C(=O)C3=C(C=C(F)C(F)=C3)C2=C(C#N)C#N)=C1,IDST-4F,-5.59,-4.01,,24.9,0.82,0.7,14.3,"Q. Guo, J. Lin, H. Liu, X. Dong, X. Guo, L. Ye, Z. Ma, Z. Tang, H. Ade, M. Zhang, Y. Li, Asymmetrically noncovalently fused-ring acceptor for high-efficiency organic solar cells with reduced voltage loss and excellent thermal stability, Nano Energy. 74 (2020) 104861. https://doi.org/10.1016/j.nanoen.2020.104861."
86,CCCCCCCCCCCC1=C(/C=C2C(=O)C3=C(C=C(F)C(F)=C3)C2=C(C#N)C#N)SC2=C1SC1=C2N(CC(CC)CCCC)C2=C1C1=NSN=C1C1=C2N(CC(CC)CCCC)C2=C1N(C)C1=C2SC(/C=C2C(=O)C3=C(C=C(F)C(F)=C3)C2=C(C#N)C#N)=C1CCCCCCCCCCC,SN,-5.51,,,25.14,0.82,0.689,14.3,"W. Liu, S. Sun, L. Zhou, Y. Cui, W. Zhang, J. Hou, F. Liu, S. Xu, X. Zhu, Design of Near-Infrared Nonfullerene Acceptor with Ultralow Nonradiative Voltage Loss for High-Performance Semitransparent Ternary Organic Solar Cells, Angew. Chem. Int. Ed. n/a (n.d.) e202116111. https://doi.org/10.1002/anie.202116111."
87,CCCCCCCCCCCC1=C(/C=C2C(=O)C3=C(C=CC(F)=C3)C2=C(C#N)C#N)SC2=C1SC1=C2N(CC(CC)CCCC)C2=C1C1=NN(CC(CC)CCCC)N=C1C1=C2N(CC(CC)CCCC)C2=C1SC1=C2SC(/C=C2C(=O)C3=C(C=C(F)C=C3)C2=C(C#N)C#N)=C1CCCCCCCCCCC,Y14,-5.56,-4.01,,25.2,0.798,0.7087,14.25,"M. Luo, C. Zhao, J. Yuan, J. Hai, F. Cai, Y. Hu, H. Peng, Y. Bai, Z. Tan, Y. Zou, Semitransparent solar cells with over 12% efficiency based on a new low bandgap fluorinated small molecule acceptor, Mater. Chem. Front. 3 (2019) 2483–2490. https://doi.org/10.1039/C9QM00499H."
88,CCCCCCCCCCCC1=C(/C=C2C(=O)C3=C(C=C(F)C(F)=C3)C2=C(C#N)C#N)SC2=C1SC1=C2N(CC(CCCC)CCCCCC)C2=C1C1=NSN=C1C1=C2N(CC(CCCC)CCCCCC)C2=C1SC1=C2SC(/C=C/C=C2C(=O)C3=CC(F)=C(F)C=C3C2=C(C#N)C#N)=C1CCCCCCCCCCC,BTP-1V-2F,-5.64,-3.92,1.26,24.75,0.8,0.72,14.24,"J. Hai, W. Zhao, S. Luo, H. Yu, H. Chen, Z. Lu, L. Li, Y. Zou, H. Yan, Vinylene π-bridge: A simple building block for ultra-narrow bandgap nonfullerene acceptors enable 14.2% efficiency in binary organic solar cells, Dyes Pigments. 188 (2021) 109171. https://doi.org/10.1016/j.dyepig.2021.109171."
89,CCCCCCCCCCCC1=C(/C=C2C(=O)C3=C(C=C(F)C(F)=C3)C2=C(C#N)C#N)SC2=C1SC1=C2N(CC(CCCC)CCCCCC)C2=C1C1=NNN=C1C1=C2N(CC(CCCC)CCCCCC)C2=C1SC1=C2SC(/C=C/C=C2C(=O)C3=C(C=C(F)C(F)=C3)C2=C(C#N)C#N)=C1CCCCCCCCCCC,BTP-Se,-5.64,-4.04,1.24,28.66,0.711,0.697,14.2,"Y. Song, Z. Zhong, L. Li, X. Liu, J. Huang, H. Wu, M. Li, Z. Lu, J. Yu, J. Hai, Fused-heterocycle engineering on asymmetric non-fullerene acceptors enables organic solar cells approaching 29?mA/cm2 short-circuit current density, Chem. Eng. J. 430 (2022) 132830. https://doi.org/10.1016/j.cej.2021.132830."
90,CCCCCCCCCCCC1=C(/C=C2C(=O)C3=C(C=C(Cl)C(Cl)=C3)C2=C(C#N)C#N)SC2=C1SC1=C2N(CC(CC)CCCC)C2=C1C1=NN(CC(CC)CCCC)N=C1C1=C2N(CC(CC)CCCC)C2=C1SC1=C2SC(/C=C2C(=O)C3=C(C=C(Cl)C(Cl)=C3)C2=C(C#N)C#N)=C1CCCCCCCCCCC,Y15,-5.56,-3.93,,23.79,0.884,0.6849,14.13,"M. Luo, C. Zhu, J. Yuan, L. Zhou, M.L. Keshtov, D.Y. Godovsky, Y. Zou, A chlorinated non-fullerene acceptor for efficient polymer solar cells, Chin. Chem. Lett. 30 (2019) 2343–2346. https://doi.org/10.1016/j.cclet.2019.07.023."
91,O=C(C(C=CC(C)=C1)=C1C/2=C(C#N)/C#N)C2=C/C(S3)=CC4=C3C5=CC6=C(C=C5C4(CCCCCCCC)CCCCCCCC)C7=CC8=C(C(SC(/C=C9C(C(C=C(C)C=C%10)=C%10C9=C(C#N)C#N)=O)=C%11)=C%11C8(CCCCCCCC)CCCCCCCC)C=C7C6(CCCCCCCC)CCCCCCCC,F-M,-5.42,-3.7,1.72,11.72,1.71,0.7,14.11,"Y. Zhang, B. Kan, Y. Sun, Y. Wang, R. Xia, X. Ke, Y.-Q.-Q. Yi, C. Li, H.-L. Yip, X. Wan, Y. Cao, Y. Chen, Nonfullerene Tandem Organic Solar Cells with High Performance of 14.11%, Adv. Mater. 30 (2018) 1707508. https://doi.org/10.1002/adma.201707508."
92,O=C(C(C=C(Cl)C(Cl)=C1)=C1C/2=C(C#N)C#N)C2=C/C(S3)=CC4=C3C5=C(C4(C6=CC=C(CCCCCC)C=C6)C7=CC=C(CCCCCC)C=C7)C8=C(CCCCCCCC)C9=C(C(C(C%10=CC=C(CCCCCC)C=C%10)(C%11=CC=C(CCCCCC)C=C%11)C%12=C%13SC(/C=C%14C(C(C=C(Cl)C(Cl)=C%15)=C%15C\%14=C(C#N)/C#N)=O)=C%12)=C%13S9)C(CCCCCCCC)=C8S5,NCBDT-4CI,-5.6,-4.02,1.4,22.35,0.851,0.743,14.1,"B. Kan, H. Feng, H. Yao, M. Chang, X. Wan, C. Li, J. Hou, Y. Chen, A chlorinated low-bandgap small-molecule acceptor for organic solar cells with 14.1% efficiency and low energy loss, Sci. China Chem. 61 (2018) 1307–1313. https://doi.org/10.1007/s11426-018-9334-9."
93,CCCCC(CC)CC1=CC=C(C2(C3=CC=C(CC(CC)CCCC)C=C3)C3=CC4=C(C=C3C3=C2C2=C(C=C(/C=C5C(=O)C6=C(C=C7C=CC=CC7=C6)C5=C(C#N)C#N)S2)S3)C(C2=CC=C(CC(CC)CCCC)C=C2)(C2=CC=C(CC(CC)CCCC)C=C2)C2=C4SC3=C2SC(/C=C2C(=O)C4=C(C=C5C=CC=CC5=C4)C2=C(C#N)C#N)=C3)C=C1,IDTT8-N,-5.67,-3.98,,20.9,0.94,0.72,14.1,"J. Wu, Q. Liu, L. Ye, X. Guo, Q. Fan, J. Lv, M. Zhang, W.-Y. Wong, New Electron Acceptor with End-Extended Conjugation for High-Performance Polymer Solar Cells, Energy Fuels. 35 (2021) 19061–19068. https://doi.org/10.1021/acs.energyfuels.1c02470."
94,O=C(C(C=CC=C1)=C1C/2=C(C#N)/C#N)C2=C/C3=C(CCCCCCCCCCC)C(S4)=C(S3)C5=C4C6=C(N5CC(CC)CCCC)C7=C(C(SC8=C9SC(/C=C%10C(C(C=CC=C%11)=C%11C\%10=C(C#N)C#N)=O)=C8CCCCCCCCCCC)=C9N7CC(CC)CCCC)C%12=NSN=C6%12,Y5,-5.55,-3.87,1.38,22.8,0.88,0.702,14.1,"J. Yuan, Y. Zhang, L. Zhou, C. Zhang, T.-K. Lau, G. Zhang, X. Lu, H.-L. Yip, S.K. So, S. Beaupré, M. Mainville, P.A. Johnson, M. Leclerc, H. Chen, H. Peng, Y. Li, Y. Zou, Fused Benzothiadiazole: A Building Block for n-Type Organic Acceptor to Achieve High-Performance Organic Solar Cells, Adv. Mater. 31 (2019) 1807577. https://doi.org/10.1002/adma.201807577."
95,CCCCCCC1=CC=C(C2(C3=CC=C(CCCCCC)C=C3)C3=C(C)C4=C(C(C)=C3C3=C2C2=C(C=C(/C=C5C(=O)C6=CC(F)=C(F)C=C6C5=C(C#N)C#N)S2)S3)C(C2=CC=C(CCCCCC)C=C2)(C2=CC=C(CCCCCC)C=C2)C2=C4SC3=C2SC(/C=C2C(=O)C4=CC(F)=C(F)C=C4C2=C(C#N)C#N)=C3)C=C1,IM-4F,-5.7,-4.11,,21.91,0.879,0.731,14.08,"H. Wang, Z. Zhang, J. Yu, X. Liu, W. Tang, High mobility acceptor as third component enabling high-performance large area and thick active layer ternary solar cells, Chem. Eng. J. 418 (2021) 129539. https://doi.org/10.1016/j.cej.2021.129539."
96,CCCCCCCCCCCCC(CCCCCCCCCC)CC1=C(CC(CCCCCCCCCC)CCCCCCCCCCCC)C2=C(SC3=C2SC2=C3C(CC(CCCCCCCCCC)CCCCCCCCCCCC)=C(CC(CCCCCCCCCC)CCCCCCCCCCCC)C3=C2SC(/C=C2C(=O)C4=C(C=CC=C4)C2=C(C#N)C#N)=C3)C2=C1C=C(/C=C1C(=O)C3=CC=CC=C3C1=C(C#N)C#N)S2,DBTBT-IC,-5.77,-3.85,,22.78,0.87,0.71,14.07,"M.L. Keshtov, I.O. Konstantinov, S.A. Kuklin, Y. Zou, A. Agrawal, F.C. Chen, G.D. Sharma, Binary and Ternary Polymer Solar Cells Based on a Wide Bandgap D-A Copolymer Donor and Two Nonfullerene Acceptors with Complementary Absorption Spectral, ChemSusChem. 14 (2021) 4731–4740. https://doi.org/10.1002/cssc.202101407."
97,CCCCCCCCCCC(CCCC)COC1=C(/C=C2C(=O)C3=C(C=C(F)C(F)=C3)C2=C(C#N)C#N)SC(C2=CC3=C(S2)C2=C(C4=C(C5=NSN=C52)C2=C(C=C(/C=C5C(=O)C6=C(C=C(F)C(F)=C6)C5=C(C#N)C#N)S2)N4CC(CCC)CCCCCCCC)N3CC(CCC)CCCCCCCC)=C1,L2,-5.56,-3.88,1.45,24.01,0.82,0.7173,14.06,"Z. Zhang, D. Li, H. Zhang, X. Ma, Y.-N. Chen, A. Zhang, X. Xu, Y. Liu, Z. Ma, Z. Bo, An asymmetric A–DA′D–π-A type non-fullerene acceptor for high-performance organic solar cells, J. Mater. Chem. C. 10 (2022) 2792–2799. https://doi.org/10.1039/D1TC04425G."
98,O=C(C(C=CC=C1)=C1C/2=C(C#N)C#N)C2=C/C3=CC4=C(C5=CC(C6(CCCCC7=CC=CC=C7)CCCCC8CC=CC=C8)=C(C9=C6C=C(/C=C%10C(C(C=CC=C%11)=C%11C\%10=C(C#N)C#N)=O)S9)C=C5C4(CCCCC%12=CC=CC=C%12)CCCCC%13=CC=CC=C%13)S3,IDICC4Ph,-5.7,-3.93,1.62,19.06,0.941,0.7832,14.04,"Y. Li, N. Zheng, L. Yu, S. Wen, C. Gao, M. Sun, R. Yang, A Simple Phenyl Group Introduced at the Tail of Alkyl Side Chains of Small Molecular Acceptors: New Strategy to Balance the Crystallinity of Acceptors and Miscibility of Bulk Heterojunction Enabling Highly Efficient Organic Solar Cells, Adv. Mater. 31 (2019) 1807832. https://doi.org/10.1002/adma.201807832."
99,CCCCCCCCN1C2=C(SC(/C=C3C(=O)C4=CC(F)=CC=C4C3=C(C#N)C#N)=C2)C2=C1C1=C(S2)C2=C(C=C3C(=C2)C(C2=CC=C(CCCCCC)C=C2)(C2=CC=C(CCCCCC)C=C2)C2=C3SC(/C=C3C(=O)C4=C(C=CC(F)=C4)C3=C(C#N)C#N)=C2)C1(C1=CC=C(CCCCCC)C=C1)C1=CC=C(CCCCCC)C=C1,IPT-2F,-5.51,-3.96,1.44,22.4,0.86,0.724,14,"L. Yang, X. Song, J. Yu, H. Wang, Z. Zhang, R. Geng, J. Cao, D. Baran, W. Tang, Tuning of the conformation of asymmetric nonfullerene acceptors for efficient organic solar cells, J. Mater. Chem. A. 7 (2019) 22279–22286. https://doi.org/10.1039/C9TA07634D."
100,CCCCCCC1=CC=C(C2(C3=CC=C(CCCCCC)C=C3)C3=C(SC(/C=C4C(=O)C5=C(C=C(F)C(F)=C5)C4=C(C#N)C#N)=C3)C3=C2C2=C(S3)C(C3=CC=C(CC(CC)CCCC)C=C3)=C3C(=C2C2=CC=C(CC(CC)CCCC)C=C2)SC2=C3C(C3=CC=C(CCCCCC)C=C3)(C3=CC=C(CCCCCC)C=C3)C3=C2SC(/C=C2C(=O)C4=C(C=C(F)C(F)=C4)C2=C(C#N)C#N)=C3)C=C1,BP-4F,-5.63,-3.9,,21.6,0.9,0.72,13.9,"Q. Guo, X. Zhu, X. Dong, Q. Zhu, J. Fang, X. Guo, W. Ma, M. Zhang, Y. Li, A non-fullerene acceptor based on alkylphenyl substituted benzodithiophene for high efficiency polymer solar cells with a small voltage loss and excellent stability, J. Mater. Chem. A. 7 (2019) 24366–24373. https://doi.org/10.1039/C9TA08636F."
101,O=C(C(C=C(F)C(F)=C1)=C1C/2=C(C#N)C#N)C2=C/C(S3)=CC4=C3C5=CC(C(CCCCCCCCCC)(CCCCCCCCCC)C6C7C(CCCCCCCCCC)(CCCCCCCCCC)C8=C6C=C(CC9=C%10SC(/C=C%11C(C(C=C(F)C(F)=C%12)=C%12C\%11=C(C#N)/C#N)=O)=C9)C%10=C8)=C7C=C5C4,ZITI-m,-5.65,-3.81,1.48,21.49,0.87,0.73,13.85,"J. Zhang, W. Liu, S. Chen, S. Xu, C. Yang, X. Zhu, One-pot synthesis of electron-acceptor composite enables efficient fullerene-free ternary organic solar cells, J. Mater. Chem. A. 6 (2018) 22519–22525. https://doi.org/10.1039/C8TA08961B."
102,O=C(C(C=C(F)C=C1)=C1C/2=C(C#N)C#N)C2=C/C3=CC4=C(S3)C5=C(C6=CC(C7(C8=CC=C(CCCCCC)C=C8)C9=CC=C(CCCCCC)C=C9)=C(C%10=C7C(SC(/C=C%11C(C(C=C(F)C(F)=C%12)=C%12C\%11=C(C#N)C#N)=O)=C%13)=C%13S%10)C=C6C5(C%14=CC=C(CCCCCC)C=C%14)C%15=CC=C(CCCCCC)C=C%15)S4,IT-3F,-5.39,-3.37,1.96,20.02,0.9,0.733,13.83,"B. Gao, H. Yao, J. Hou, R. Yu, L. Hong, Y. Xu, J. Hou, Multi-component non-fullerene acceptors with tunable bandgap structures for efficient organic solar cells, J. Mater. Chem. A. 6 (2018) 23644–23649. https://doi.org/10.1039/C8TA09830A."
103,CCCCCCC1=CC=C(C2(C3=CC=C(CCCCCC)C=C3)C3=CC4=C(C=C3C3=C2C=C(/C=C2C(=O)C5=C(C=C(F)C(F)=C5)C2=C(C#N)C#N)S3)C(C2=CC=C(CCCCCC)C=C2)(C2=CC=C(CCCCCC)C=C2)C2=C4SC(/C=C3C(=O)C4=C(C=C(F)C(F)=C4)C3=C(C#N)C#N)=C2)C=C1,PI-4F,-5.8,-4.06,1.46,21.9,0.87,0.72,13.8,"J. Lin, Q. Guo, Q. Liu, J. Lv, H. Liang, Y. Wang, L. Zhu, F. Liu, X. Guo, M. Zhang, A Noncovalently Fused-Ring Asymmetric Electron Acceptor Enables Efficient Organic Solar Cells, Chin. J. Chem. 39 (2021) 2685–2691. https://doi.org/10.1002/cjoc.202100323."
104,CCCCC(CC)COC1=C(C2=CC3=C(S2)C2=C(C=C(/C=C4C(=O)C5=C(C=C(F)C(F)=C5)C4=C(C#N)C#N)S2)C3(CC(CC)CCCC)CC(CC)CCCC)C2=NN(CC(CC)CCCC)N=C2C(C2=CC3=C(S2)C2=C(C=C(/C=C4C(=O)C5=C(C=C(F)C(F)=C5)C4=C(C#N)C#N)S2)C3(CC(CC)CCCC)CC(CC)CCCC)=C1OCC(CC)CCCC,BTzO-4F,-5.45,-3.88,,23.58,0.839,0.6973,13.8,"X. Liu, Y. Wei, X. Zhang, L. Qin, Z. Wei, H. Huang, An A-D-A′-D-A type unfused nonfullerene acceptor for organic solar cells with approaching 14% efficiency, Sci. China Chem. 64 (2021) 228–231. https://doi.org/10.1007/s11426-020-9868-8."
105,CCCCCCCCC1=C(/C=C2C(=O)C3=C(C=C(F)C(F)=C3)C2=C(C#N)C#N)SC2=C1SC(C1=C(N(C3=CC=C(CCCC)C=C3)C3=CC=C(CCCC)C=C3)C3=C(S1)C(N(C1=CC=C(CCCC)C=C1)C1=CC=C(CCCC)C=C1)=C(C1=CC4=C(S1)C(CCCCCCCC)=C(/C=C1C(=O)C5=C(C=C(F)C(F)=C5)C1=C(C#N)C#N)S4)S3)=C2,2BTH-2F,-5.55,-3.98,1.43,23.61,0.9,0.723,13.76,"X. Wang, H. Lu, Y. Liu, A. Zhang, N. Yu, H. Wang, S. Li, Y. Zhou, X. Xu, Z. Tang, Z. Bo, Simple Nonfused Ring Electron Acceptors with 3D Network Packing Structure Boosting the Efficiency of Organic Solar Cells to 15.44%, Adv. Energy Mater. 11 (2021) 2102591. https://doi.org/10.1002/aenm.202102591."
106,CCCCCCCCOC1=CC=CC(OCCCCCCCC)=C1C1=C(C2=CC=C(/C=C3C(=O)C4=C(C=C5C=C(Cl)C(Cl)=CC5=C4)C3=C(C#N)C#N)S2)SC(C2=CC(OCC(CC)CCCC)=C(C3=CC(C4=C(OCCCCCCCC)C=CC=C4OCCCCCCCC)=C(C4=CC=C(/C=C5C(=O)C6=C(C=C7C=C(Cl)C(Cl)=CC7=C6)C5=C(C#N)C#N)S4)S3)C=C2OCC(CC)CCCC)=C1,,-5.58,-4.09,,23.03,0.839,0.7121,13.76,"C. Li, X. Zhang, N. Yu, X. Gu, L. Qin, Y. Wei, X. Liu, J. Zhang, Z. Wei, Z. Tang, Q. Shi, H. Huang, Simple Nonfused-Ring Electron Acceptors with Noncovalently Conformational Locks for Low-Cost and High-Performance Organic Solar Cells Enabled by End-Group Engineering, Adv. Funct. Mater. 32 (2022) 2108861. https://doi.org/10.1002/adfm.202108861."
107,CCCCCCCCOC1=CC=CC(OCCCCCCCC)=C1C1=C(C2=CC=C(/C=C3/C(=O)C4=C(C=C5C=C(Cl)C(Cl)=CC5=C4)C3=C(C#N)C#N)S2)SC(C2=CC(OCC(CC)CCCC)=C(C3=CC(C4=C(OCCCCCCCC)C=CC=C4OCCCCCCCC)=C(C4=CC=C(/C=C5/C(=O)C6=CC7=C(C=CC(Cl)=C7)C=C6C5=C(C#N)C#N)S4)S3)C=C2OCC(CC)CCCC)=C1,PhO4T-3,-5.58,-4.09,,23.03,0.839,0.7121,13.76,"C. Li, X. Zhang, N. Yu, X. Gu, L. Qin, Y. Wei, X. Liu, J. Zhang, Z. Wei, Z. Tang, Q. Shi, H. Huang, Simple Nonfused-Ring Electron Acceptors with Noncovalently Conformational Locks for Low-Cost and High-Performance Organic Solar Cells Enabled by End-Group Engineering, Adv. Funct. Mater. 32 (2022) 2108861. https://doi.org/10.1002/adfm.202108861."
108,CCCCCCCCCCC(CCCC)CN1C2=C(SC3=C2CC(/C=C2C(=O)C4=C(C=C(F)C(F)=C4)C2=C(C#N)C#N)=C3CCCCCC)C2=C1C1=C(C3=NSN=C32)C2=C(C3=C(S2)C(CCCCCC)=C(/C=C2C(=O)C4=C(C=C(F)C(F)=C4)C2=C(C#N)C#N)S3)N1CC(CCC)CCCCCCCCCC,Y6-eC6-HD,-5.61,-3.94,1.36,21.17,0.87,0.7446,13.74,"Y. Qi, H. Chen, X. Wang, Q. Wei, D. Li, Y. Li, L. Jiang, G. Chen, Y. Zou, Modifying side chain of non-fullerene acceptors to obtain efficient organic solar cells with high fill factor, Chem. Phys. 546 (2021) 111172. https://doi.org/10.1016/j.chemphys.2021.111172."
109,N#CC(C#N)=C1C2=C(C=CC=C2)C(=O)/C1=CC1=CC2=C(S1)C1=CC3=C(C=C1C2(CCCCC1=CC=CC=C1)CCCCC1=CC=CC=C1)C1=C(C=C(/C=C2C(=O)C4=C(C=CC=C4)C2=C(C#N)C#N)S1)C3(CCCCC1=CC=CC=C1)CCCCC1=CC=CC=C1,IDIC-C4Ph,-5.7,-3.93,1.62,19.06,0.941,0.7832,13.72,"Y. Li, N. Zheng, L. Yu, S. Wen, C. Gao, M. Sun, R. Yang, A Simple Phenyl Group Introduced at the Tail of Alkyl Side Chains of Small Molecular Acceptors: New Strategy to Balance the Crystallinity of Acceptors and Miscibility of Bulk Heterojunction Enabling Highly Efficient Organic Solar Cells, Adv. Mater. 31 (2019) 1807832. https://doi.org/10.1002/adma.201807832."
110,CCCCCCC1=CC=C2C(=C1)C1=C(C=CC(CCCCCC)=C1)C21C2=CC3=C(C=C2C2=C1C=C(C1=C(SCC(CC)CCCC)C(/C=C4C(=O)C5=C(C=C(F)C(F)=C5)C4=C(C#N)C#N)=CS1)S2)C1(C2=CC=C(CCCCCC)C=C2C2=C1C=CC(CCCCCC)=C2)C1=C3SC(C2=C(SCC(CC)CCCC)C(/C=C3C(=O)C4=C(C=C(F)C(F)=C4)C3=C(C#N)C#N)=CS2)=C1,IE4F-S,-5.54,-3.89,,22.88,0.868,0.691,13.72,"Y. Zou, Y. Dong, C. Sun, Y. Wu, H. Yang, C. Cui, Y. Li, High-Performance Polymer Solar Cells with Minimal Energy Loss Enabled by a Main-Chain-Twisted Nonfullerene Acceptor, Chem. Mater. 31 (2019) 4222–4227. https://doi.org/10.1021/acs.chemmater.9b01175."
111,O=C(C(C=C(F)C(F)=C1)=C1C/2=C(C#N)C#N)C2=C/C3=CC4=C(S3)C5=C(C6=CC(C7(C8=CC=C(CCCCCC)C=C8)C9=CC=C(CCCCCC)C=C9)=C(C%10=C7C(SC(/C=C%11C(C(C=C(F)C(F)=C%12)=C%12C\%11=C(C#N)C#N)=O)=C%13)=C%13S%10)C=C6C5(C%14=CC=C(CCCCCC)C=C%14)C%15=CC=C(CCCCCC)C=C%15)S4,IT-4F,-5.67,-4.15,1.5,20.38,0.87,0.77,13.7,"W. Zhao, S. Li, H. Yao, S. Zhang, Y. Zhang, B. Yang, J. Hou, Molecular Optimization Enables over 13% Efficiency in Organic Solar Cells, J. Am. Chem. Soc. 139 (2017) 7148–7151. https://doi.org/10.1021/jacs.7b02677."
112,CCCCCCCCC1=CC=C(C2(C3=CC=C(CCCCCCCC)C=C3)C3=CC4=C(C=C3C3=C2C2=C(S3)C3=C(C=C(/C=C5C(=O)C6=C(C=C(F)C(F)=C6)C5=C(C#N)C#N)S3)S2)C(C2=CC=C(CCCCCCCC)C=C2)(C2=CC=C(CCCCCCCC)C=C2)C2=C4SC3=C2SC2=C3SC(/C=C3C(=O)C4=C(C=C(F)C(F)=C4)C3=C(C#N)C#N)=C2)C=C1,3TP3T-4F,-5.66,-4.02,,20.3,0.92,0.739,13.7,"J. Song, C. Li, L. Zhu, J. Guo, J. Xu, X. Zhang, K. Weng, K. Zhang, J. Min, X. Hao, Y. Zhang, F. Liu, Y. Sun, Ternary Organic Solar Cells with Efficiency >16.5% Based on Two Compatible Nonfullerene Acceptors, Adv. Mater. 31 (2019) 1905645. https://doi.org/10.1002/adma.201905645."
113,CCCCCCCCCCCC1=C(/C=C2C(=O)C3=C(C=C(F)C(Br)=C3)C2=C(C#N)C#N)SC2=C1SC1=C2N(CC(CCCC)CCCCCC)C2=C1C1=NSN=C1C1=C2N(CC(CCCC)CCCCCC)C2=C1SC1=C2SC(/C=C2C(=O)C3=C(C=C(Cl)C(Br)=C3)C2=C(C#N)C#N)=C1CCCCCCCCCCC.F,Y-BO-ClBr,-5.72,-4.02,1.33,22.09,0.86,0.7162,13.61,"L. Wang, Q. An, L. Yan, H.-R. Bai, M. Jiang, A. Mahmood, C. Yang, H. Zhi, J.-L. Wang, Non-fullerene acceptors with hetero-dihalogenated terminals induce significant difference in single crystallography and enable binary organic solar cells with 17.5% efficiency, Energy Environ. Sci. 15 (2022) 320–333. https://doi.org/10.1039/D1EE01832A."
114,CCCCCCCCCCCC1=C(/C=C2C(=O)C3=C(C=CC(F)=C3)C2=C(C#N)C#N)SC2=C1SC1=C2N(CC(CC)CCCC)C2=C1C1=NSN=C1C1=C2N(CC(CC)CCCC)C2=C1SC1=C2SC(/C=C2C(=O)C3=C(C=CC(F)=C3)C2=C(C#N)C#N)=C1CCCCCCCCCCC,BTIC-F,-5.42,-3.9,1.36,21.41,0.92,0.6909,13.61,"H. Lai, Q. Zhao, Z. Chen, H. Chen, P. Chao, Y. Zhu, Y. Lang, N. Zhen, D. Mo, Y. Zhang, F. He, Trifluoromethylation Enables a 3D Interpenetrated Low-Band-Gap Acceptor for Efficient Organic Solar Cells, Joule. 4 (2020) 688–700. https://doi.org/10.1016/j.joule.2020.02.004."
115,O=C(C(C=CC=C1)=C1C/2=C(C#N)C#N)C2=C/C(S3)=CC4=C3C5=C(C4(C6=CC=C(CCCCCC)C=C6)C7=CC=C(CCCCCC)C=C7)C8=CC9=C(C(C(C%10=CC=C(CCCCCC)C=C%10)(C%11=CC=C(CCCCCC)C=C%11)C%12=C%13SC(/C=C%14C(C(C=CC=C%15)=C%15C\%14=C(C#N)/C#N)=O)=C%12)C%13S9)C=C8S5,IDCIC,-5.19,-3.72,1.45,21.98,0.87,0.7103,13.58,"D. He, F. Zhao, J. Xin, J.J. Rech, Z. Wei, W. Ma, W. You, B. Li, L. Jiang, Y. Li, C. Wang, A Fused Ring Electron Acceptor with Decacyclic Core Enables over 13.5% Efficiency for Organic Solar Cells, Adv. Energy Mater. 8 (2018) 1802050. https://doi.org/10.1002/aenm.201802050."
116,CCCCCCCCC(CCCCCCCC)COC1=CC(C2=CC3=C(S2)C2=C(C=C(/C=C4C(=O)C5=C(C=C(Cl)C(Cl)=C5)C4=C(C#N)C#N)S2)N3C(CCCCCCCC)CCCCCCCC)=C(OCC(CCCCCCCC)CCCCCCCC)C=C1C1=CC(CCCCCC)=C(/C=C2C(=O)C3=CC(Cl)=C(Cl)C=C3C2=C(C#N)C#N)S1,DBT-HD,-5.63,-3.95,1.38,21.75,0.85,0.7339,13.54,"J. Cao, H. Wang, L. Yang, F. Du, J. Yu, W. Tang, Chlorinated unfused acceptor enabling 13.57% efficiency and 73.39% fill factor organic solar cells via fine-tuning alkoxyl chains on benzene core, Chem. Eng. J. 427 (2022) 131828. https://doi.org/10.1016/j.cej.2021.131828."
117,CCCCCCCCCCCC1=C(/C=C2C(=O)C3=C(C=C(F)C(F)=C3)C2=C(C#N)C#N)SC2=C1SC1=C2N(CCCCCCCC)C2=C1C1N=C(C3=CC=C(C(F)(F)F)C=C3)C(C3=CC=C(C(F)(F)F)C=C3)=NC1C1=C2N(CCCCCCCC)C2=C1SC1=C2SC(/C=C2C(=O)C3=C(C=C(F)C(F)=C3)C2=C(C#N)C#N)=C1CCCCCCCCCCC,TFQ-F,-5.67,-3.91,1.43,23.7,0.857,0.665,13.51,"B. Sun, Y. Chen, Y. Huang, Y. Li, J. Fan, Fused-ring acceptors based on quinoxaline unit for highly efficient single-junction organic solar cells with low charge recombination, Org. Electron. 98 (2021) 106282. https://doi.org/10.1016/j.orgel.2021.106282."
118,O=C(C(C=C(Cl)C(Cl)=C1)=C1C/2=C(C#N)C#N)C2=C/C3=CC4=C(S3)C5=C(C6=CC(C7(C8=CC=C(CCCCCC)C=C8)C9=CC=C(CCCCCC)C=C9)=C(C%10=C7C(SC(/C=C%11C(C(C=C(Cl)C(Cl)=C%12)=C%12C\%11=C(C#N)C#N)=O)=C%13)=C%13S%10)C=C6C5(C%14=CC=C(CCCCCC)C=C%14)C%15=CC=C(CCCCCC)C=C%15)S4,ITIC-4CI,-5.75,-4.09,1.48,22.67,0.79,0.752,13.45,"H. Zhang, H. Yao, J. Hou, J. Zhu, J. Zhang, W. Li, R. Yu, B. Gao, S. Zhang, J. Hou, Over 14% Efficiency in Organic Solar Cells Enabled by Chlorinated Nonfullerene Small-Molecule Acceptors, Adv. Mater. 30 (2018) 1800613. https://doi.org/10.1002/adma.201800613."
119,CCCCCCC1=CC=C(C2(C3=CC=C(CCCCCC)C=C3)C3=C(SC(/C=C4C(=O)C5=C(C)SC=C5C4=C(C#N)C#N)=C3)C3=C2C2=C(S3)C(C3=CC4=C(C=C(CC(CC)CCCC)S4)S3)=C3C(=C2C2=CC4=C(C=C(CC(CC)CCCC)S4)S2)SC2=C3C(C3=CC=C(CCCCCC)C=C3)(C3=CC=C(CCCCCC)C=C3)C3=C2SC(/C=C2C(=O)C4=C(C)SC=C4C2=C(C#N)C#N)=C3)C=C1,BTTIC-TT,-5.54,-3.9,1.474,19.61,0.924,0.742,13.44,"T. Liu, W. Gao, Y. Wang, T. Yang, R. Ma, G. Zhang, C. Zhong, W. Ma, H. Yan, C. Yang, Unconjugated Side-Chain Engineering Enables Small Molecular Acceptors for Highly Efficient Non-Fullerene Organic Solar Cells: Insights into the Fine-Tuning of Acceptor Properties and Micromorphology, Adv. Funct. Mater. 29 (2019) 1902155. https://doi.org/10.1002/adfm.201902155."
120,CCC1(CC)C2=C(C=CC(/C=C/C3=CC(C)=C(/C(C4=C(C)C=C(C)C=C4C)=C4N=C(/C=C/C5=CC=C(N(C)C)C=C5)C=C4C)N3B(F)F)=C2)C2=C1C1=C(C3=C2C(CC)(CC)C2=C3C=CC(/C=C/C3=CC(C)=C(/C(C4=C(C)C=C(C)C=C4C)=C4N=C(/C=C/C5=CC=C(N(C)C)C=C5)C=C4C)N3B(F)F)=C2)C(CC)(CC)C2=C1C=CC(/C=C/C1=CC(C)=C(/C(C3=C(C)C=C(C)C=C3C)=C3N=C(/C=C/C4=CC=C(N(C)C)C=C4)C=C3C)N1B(F)F)=C2,3a,-5.4,-3.96,1.44,19.92,1.02,0.66,13.41,"P. Li, F. Wu, Y. Fang, H. Dahiya, M.L. Keshtov, H. Xu, A. Agrawal, G.D. Sharma, Truxene π-Expanded BODIPY Star-Shaped Molecules as Acceptors for Non-Fullerene Solar Cells with over 13% Efficiency, ACS Appl. Energy Mater. (2022). https://doi.org/10.1021/acsaem.1c03781."
121,O=C(C(C=C(Cl)C(Cl)=C1)=C1C/2=C(C#N)C#N)C2=C/C(S3)=CC4=C3C5=C(N4CC(CCCC)CCCCCC)C6=C(C7=CC(C8(C9=CC=C(CCCCCC)C=C9)C%10=CC=C(CCCCCC)C=C%10)=C(C%11=C8C(N(CC(CCCC)CCCCCC)C%12=C%13SC(/C=C%14C(C(C=C(Cl)C(Cl)=C%15)=C%15C\%14=C(C#N)/C#N)=O)=C%12)=C%13S%11)C=C7C6(C%16=CC=C(CCCCCC)C=C%16)C%17=CC=C(CCCCCC)C=C%17)S5,IPIC-4CL,-5.51,-3.95,1.32,22.2,0.813,0.74,13.4,"R. Geng, X. Song, H. Feng, J. Yu, M. Zhang, N. Gasparini, Z. Zhang, F. Liu, D. Baran, W. Tang, Nonfullerene Acceptor for Organic Solar Cells with Chlorination on Dithieno[3,2-b:2′,3′-d]pyrrol Fused-Ring, ACS Energy Lett. 4 (2019) 763–770. https://doi.org/10.1021/acsenergylett.9b00147."
122,CCCCCCOC1=CC=C(C2(C3=CC=C(OCCCCCC)C=C3)C3=CC4=C(C=C3C3=C2C2=C(C=C(/C=C5/C(=O)C6=C(C=C(F)C(F)=C6)C5=C(C#N)C#N)S2)S3)C(C2=CC=C(OCCCCCC)C=C2)(C2=CC=C(OCCCCCC)C=C2)C2=C4SC3=C2SC(/C=C2/C(=O)C4=C(C=CC(F)=C4)C2=C(C#N)C#N)=C3)C=C1,POIT-IC4F,-5.65,-4.07,,20.9,0.91,0.726,13.4,"Q. Fan, W. Su, M. Zhang, J. Wu, Y. Jiang, X. Guo, F. Liu, T.P. Russell, M. Zhang, Y. Li, Synergistic Effects of Side-Chain Engineering and Fluorination on Small Molecule Acceptors to Simultaneously Broaden Spectral Response and Minimize Voltage Loss for 13.8% Efficiency Organic Solar Cells, Sol. RRL. 3 (2019) 1900169. https://doi.org/10.1002/solr.201900169."
123,CCCCCCOC1=CC=C(C2(C3=CC=C(OCCCCCC)C=C3)C3=C(SC(CC4C(=O)C5=C(C=C(F)C(F)=C5)C4=C(C#N)C#N)=C3)C3=C2C2=C(OCCCCCC)C=C4C(=C2S3)C=C(OCCCCCC)C2=C4SC3=C2C(C2=CC=C(OCCCCCC)C=C2)(C2=CC=C(OCCCCCC)C=C2)C2=C3SC(/C=C3C(=O)C4=C(C=C(F)C(F)=C4)C3=C(C#N)C#N)=C2)C=C1,IOIC5,-5.65,-4.19,1.46,20.5,0.922,0.705,13.4,"J. Zhu, Y. Xiao, C. Zhang, B. Jia, H. Lu, J. Wang, X. Lu, Z. Li, X. Zhan, Effects of alkoxylation position on fused-ring electron acceptors, J. Mater. Chem. C. 8 (2020) 15128–15134. https://doi.org/10.1039/D0TC02158J."
124,O=C1C2=CSC=C2C(/C1=C/C(S3)=CC4=C3C(N5CC(CC)CCCC)=C(S4)C6=C5C(N(CC(CC)CCCC)C7=C8SC9=C7SC(/C=C%10/C(C%11=CSC=C%11C%10=O)=C(C#N)C#N)=C9)=C8C%12=NN(CC(CC)CCCC)N=C6%12)=C(C#N)/C#N,Y2,-5.43,-4.04,1.4,23.56,0.82,0.694,13.4,"J. Yuan, T. Huang, P. Cheng, Y. Zou, H. Zhang, J.L. Yang, S.-Y. Chang, Z. Zhang, W. Huang, R. Wang, D. Meng, F. Gao, Y. Yang, Enabling low voltage losses and high photocurrent in fullerene-free organic photovoltaics, Nat. Commun. 10 (2019) 570. https://doi.org/10.1038/s41467-019-08386-9."
125,CCCCCCC1=CC=C(C2(C3=CC=C(CCCCCC)C=C3)C3=C(SC(/C=C4C(=O)C5=C(C=C(F)C(F)=C5)C4=C(C#N)C#N)=C3)C3=C2C2=C(O3)C(C3=CC=C(CC(CC)CCCC)S3)=C3C(=C2C2=CC=C(CC(CC)CCCC)S2)OC2=C3C(C3=CC=C(CCCCCC)C=C3)(C3=CC=C(CCCCCC)C=C3)C3=C2SC(/C=C2C(=O)C4=C(C=CC(F)=C4)C2=C(C#N)C#N)=C3)C=C1,BFHIC-4F,-5.63,-3.99,,22.8,0.87,0.677,13.4,"K. Wang, J. Chen, J. Hu, X. Guo, M. Zhang, Y. Li, A small molecule acceptor with a heptacyclic benzodi(thienocyclopentafuran) central unit achieving 13.4% efficiency in polymer solar cells with low energy loss, J. Mater. Chem. C. 9 (2021) 2744–2751. https://doi.org/10.1039/D0TC05539E."
126,CCCCCCC1=CC=C(CC2(CC3=CC=CC=C3)C3=CC4=C(C=C3C3=C2C2=C(C=C(/C=C5C(=O)C6=C(C=C(F)C(F)=C6)C5=C(C#N)C#N)S2)S3)C(CC2=CC=C(CCCCCC)C=C2)(CC2=CC=C(CCCCCC)C=C2)C2=C4SC3=C2SC(/C=C2C(=O)C4=C(C=C(F)C(F)=C4)C2=C(C#N)C#N)=C3)C=C1,IT-BnC6-4F,-5.7,-4.16,1.47,20.99,0.87,0.729,13.36,"Y. Man, L. Ye, Y. Cai, X. Sun, Y. Sun, Benzyl side-chain engineering of non-fullerene acceptors for efficient organic solar cells, Dyes Pigments. 195 (2021) 109706. https://doi.org/10.1016/j.dyepig.2021.109706."
127,CCCCCCCCC1=CC=C(C2(C3=CC=C(CCCCCCCC)C=C3)C3=CC4=C(C=C3C3=C2C2=C(S3)C(CCCCCCCC)=C(/C=C3C(=O)C5=C(C=C(F)C(F)=C5)C3=C(C#N)C#N)S2)N(C(CCCCCCCC)CCCCCCCC)C2=C4C=C3C(=C2)C2=C(C4=C(S2)C(CCCCCCCC)=C(/C=C2C(=O)C5=C(C=C(F)C(F)=C5)C2=C(C#N)C#N)S4)C3(C2=CC=C(CCCCCCCC)C=C2)C2=CC=C(CCCCCCCC)C=C2)C=C1,DTTC-4F-C8,-5.63,-3.9,,19.19,0.98,0.7079,13.36,"V.K. Karapala, T.-W. Chen, K.-J. Ma, P.-L. Lu, Y.-J. Su, W.-D. Fu, H.-M. Shih, S.-J. Lu, T.-Y. Lee, C.-F. Chang, J.-T. Chen, C.-S. Hsu, Exploring Ternary Organic Solar Cells for the Improved Efficiency of 16.5% with the Compatible Nonacyclic Carbazole-Based Nonfullerene Acceptors as the Third Component, ACS Appl. Energy Mater. 4 (2021) 2847–2855. https://doi.org/10.1021/acsaem.1c00149."
128,CCCCCCCCCCCC1=C(/C=C2C(=O)C3=C(C=CC(F)=C3)C2=C(C#N)C#N)SC2=C1SC1=C2N(CC(CC)CCCC)C2=C1C1=NSN=C1C1=C2N(CC(CC)CCCC)C2=C1SC1=C2SC(/C=C2C(=O)C3=C(C=C(F)C=C3)C2=C(C#N)C#N)=C1CCCCCCCCCCC,Z5,-5.67,-4.09,1.37,24.25,0.89,0.6188,13.36,"M. Zhang, M. Zeng, L. Ye, S. Tan, B. Zhao, H.S. Ryu, H.Y. Woo, Y. Sun, Effects of monohalogenated terminal units of non-fullerene acceptors on molecular aggregation and photovoltaic performance, Sol. Energy. 208 (2020) 866–872. https://doi.org/10.1016/j.solener.2020.07.100."
129,CCCCC(CC)CN1C(=O)C2=C(C3=CC4=C(S3)C3=C(C=C(/C=C5C(=O)C6=C(C=C(F)C(F)=C6)C5=C(C#N)C#N)S3)C4(CC(CC)CCCC)CC(CC)CCCC)SC(C3=CC4=C(S3)C3=C(C=C(/C=C5C(=O)C6=C(C=C(F)C(F)=C6)C5=C(C#N)C#N)S3)C4(CC(CC)CCCC)CC(CC)CCCC)=C2C1=O,TPDC-4F,-5.83,-3.99,1.42,22.19,0.852,0.706,13.35,"D. Luo, L. Li, Y. Shi, J. Zhang, K. Wang, X. Guo, A.K.K. Kyaw, Electron-deficient diketone unit engineering for non-fused ring acceptors enabling over 13% efficiency in organic solar cells, J. Mater. Chem. A. 9 (2021) 14948–14957. https://doi.org/10.1039/D1TA03643B."
130,O=C(C(C=C(Cl)C(Cl)=C1)=C1C/2=C(C#N)/C#N)C2=C/C3=CC4=C(S3)C5=C(C6=C(C5(C7=CC=C(CCCCCC)C=C7)C8=CC=C(CCCCCC)C=C8)C=C(C9=C%10C(SC(/C=C%11C(C(C=C(Cl)C(Cl)=C%12)=C%12C\%11=C(C#N)C#N)=O)=C%13)=C%13[Se]9)C(C%10(C%14=CC=C(CCCCCC)C=C%14)C%15=CC=C(CCCCCC)C=C%15)=C6)[Se]4,SeTIC4CI,-5.65,-4.08,1.44,22.92,0.78,0.75,13.32,"J.-L. Wang, K.-K. Liu, L. Hong, G.-Y. Ge, C. Zhang, J. Hou, Selenopheno[3,2-b]thiophene-Based Narrow-Bandgap Nonfullerene Acceptor Enabling 13.3% Efficiency for Organic Solar Cells with Thickness-Insensitive Feature, ACS Energy Lett. 3 (2018) 2967–2976. https://doi.org/10.1021/acsenergylett.8b01808."
131,CCCCCCC1=C(/C=C2C(=O)C3=C(C=C(F)C(F)=C3)C2=C(C#N)C#N)SC2=C1N(CC(CC)CCCC)C1=C2C2=NN(CC(CC)CCCC)N=C2C2=C1N(CC(CC)CCCC)C1=C2SC(/C=C2C(=O)C3=C(C=C(F)C(F)=C3)C2=C(C#N)C#N)=C1CCCCCC,Y26,-5.58,-4.03,,21.42,0.86,0.723,13.32,"J. Song, F. Cai, C. Zhu, H. Chen, Q. Wei, D. Li, C. Zhang, R. Zhang, J. Yuan, H. Peng, S.K. So, Y. Zou, Over 13% Efficient Organic Solar Cells Based on Low-Cost Pentacyclic A-DA′D-A-Type Nonfullerene Acceptor, Sol. RRL. 5 (2021) 2100281. https://doi.org/10.1002/solr.202100281."
132,CCCCCCCCCCCC1=C(/C=C2C(=O)C3=C(C=C(F)C(F)=C3)C2=C(C#N)C#N)SC2=C1SC1=C2N(CC(CC)CCCC)C2=C1C1=NC(C)=C(C)N=C1C1=C2N(CC(CC)CCCC)C2=C1SC1=C2SC(/C=C2C(=O)C3=C(C=C(F)C(F)=C3)C2=C(C#N)C#N)=C1CCCCCCCCCCC,AQx-1,-5.59,-3.85,,22.18,0.89,0.6714,13.31,"Z. Zhou, W. Liu, G. Zhou, M. Zhang, D. Qian, J. Zhang, S. Chen, S. Xu, C. Yang, F. Gao, H. Zhu, F. Liu, X. Zhu, Subtle Molecular Tailoring Induces Significant Morphology Optimization Enabling over 16% Efficiency Organic Solar Cells with Efficient Charge Generation, Adv. Mater. 32 (2020) 1906324. https://doi.org/10.1002/adma.201906324."
133,CCCCCCCCC1(CCCCCCCC)OC2=C(SC(/C=C3C(=O)C4=C(C=C(F)C(F)=C4)C3=C(C#N)C#N)=C2)C2=CC3=C(C=C21)C1=C(C=C2C(=C1)C(CCCCCCCC)(CCCCCCCC)OC1=C2SC(/C=C2C(=O)C4=C(C=C(F)C(F)=C4)C2=C(C#N)C#N)=C1)C3(CCCCCCCC)CCCCCCCC,FCO-2F,-5.37,-3.78,,20.9,0.884,0.723,13.3,"X. Ke, L. Meng, X. Wan, Y. Sun, Z. Guo, S. Wu, H. Zhang, C. Li, Y. Chen, An oxygen heterocycle-fused fluorene based non-fullerene acceptor for high efficiency organic solar cells, Mater. Chem. Front. 4 (2020) 3594–3601. https://doi.org/10.1039/D0QM00287A."
134,CCCCCCCCCCCC1=C(/C=C2C(=O)C3=C(C=C(Cl)C(Cl)=C3)C2=C(C#N)C#N)SC2=C1OC1=C2N(CC(CC)CCCC)C2=C1C1=C(N=C3C(=O)N(CC(CC)CCCC)C(=O)C3=N1)C1=C2N(CC(CC)CCCC)C2=C1SC1=C2SC(/C=C2C(=O)C3=C(C=C(Cl)C(Cl)=C3)C2=C(C#N)C#N)=C1CCCCCCCCCCC,QIP-4Cl,-5.77,-3.89,,19.62,0.94,0.7211,13.3,"C. Zhu, K. An, W. Zhong, Z. Li, Y. Qian, X. Su, L. Ying, Design and synthesis of non-fullerene acceptors based on a quinoxalineimide moiety as the central building block for organic solar cells, Chem. Commun. 56 (2020) 4700–4703. https://doi.org/10.1039/D0CC00896F."
135,CCCCC(C)CC1(CC(CC)CCCC)C2=C(SC(/C=C3C(=O)C4=C(C=CC=C4)C3=C(C#N)C#N)=C2)C2=C1C=C(C1=C3C(=O)N(CC(CC)CCCC)C(=O)C3=C(C3=CC4=C(S3)C3=C(C=C(/C=C5C(=O)C6=C(C=CC=C6)C5=C(C#N)C#N)S3)C4(CC(CC)CCCC)CC(CC)CCCC)S1)S2,TPDC-4F,-5.83,-3.99,1.42,22.19,0.852,0.706,13.3,"D. Luo, L. Li, Y. Shi, J. Zhang, K. Wang, X. Guo, A.K.K. Kyaw, Electron-deficient diketone unit engineering for non-fused ring acceptors enabling over 13% efficiency in organic solar cells, J. Mater. Chem. A. 9 (2021) 14948–14957. https://doi.org/10.1039/D1TA03643B."
136,CCCCCCCCCCCC1=C(/C=C2C(=O)C3=C(C=C(Cl)C(Cl)=C3)C2=C(C#N)C#N)SC2=C1SC1=C2N(CCCCCCCC)C2=C1C1N=C(C3=CC=C(C(F)(F)F)C=C3)C(C3=CC=C(C(F)(F)F)C=C3)=NC1C1=C2N(CCCCCCCC)C2=C1SC1=C2SC(/C=C2C(=O)C3=C(C=C(Cl)C(Cl)=C3)C2=C(C#N)C#N)=C1CCCCCCCCCCC,TFQ-Cl,-5.64,-4.11,1.4,25.1,0.837,0.6299,13.28,"B. Sun, Y. Chen, Y. Huang, Y. Li, J. Fan, Fused-ring acceptors based on quinoxaline unit for highly efficient single-junction organic solar cells with low charge recombination, Org. Electron. 98 (2021) 106282. https://doi.org/10.1016/j.orgel.2021.106282."
137,O=C(C(C=C(F)C(F)=C1)=C1C/2=C(C#N)C#N)C2=C/C3=CC=C(C4=CC(C5(C6=CC=C(CCCCCC)C=C6)C7=CC=C(CCCCCC)C=C7)=C(S4)C8=C(OCCCCCC)C=C9C%10=C(C(SC(C%11=CC=C(/C=C%12C(C(C=C(F)C(F)=C%13)=C%13C\%12=C(C#N)/C#N)=O)S%11)=C%14)=C%14C9(C%15=CC=C(CCCCCC)C=C%15)C%16=CC=C(CCCCCC)C=C%16)C(OCCCCCC)=CC5=C%108)S3.C,AT-4CI,-5.71,-3.89,1.6,19.52,0.90196,0.755,13.27,"H. Feng, Y.-Q.-Q. Yi, X. Ke, J. Yan, Y. Zhang, X. Wan, C. Li, N. Zheng, Z. Xie, Y. Chen, New Anthracene-Fused Nonfullerene Acceptors for High-Efficiency Organic Solar Cells: Energy Level Modulations Enabling Match of Donor and Acceptor, Adv. Energy Mater. 9 (2019) 1803541. https://doi.org/10.1002/aenm.201803541."
138,CCCCC(CC)COC1=CC(/C=C2C(=O)C3=C(C=C(F)C(F)=C3)C2=C(C#N)C#N)=C(OCC(CC)CCCC)C=C1C1=CC2=C(S1)C1SC(C3=CC(OCC(CC)CCCC)=C(/C=C4C(=O)C5=C(C=C(F)C(F)=C5)C4=C(C#N)C#N)C=C3OCC(CC)CCCC)=CC1C2(CC(CC)CCCC)CC(CC)CCCC,DTC-BO-4F,-5.59,-3.83,1.35,22.77,0.83,0.7022,13.26,"Y. Zhou, M. Li, N. Yu, S. Shen, J. Song, Z. Ma, Z. Bo, Simple Tricyclic-Based A-π-D-π-A-Type Nonfullerene Acceptors for High-Efficiency Organic Solar Cells, ACS Appl. Mater. Interfaces. 14 (2022) 6039–6047. https://doi.org/10.1021/acsami.1c22520."
139,O=C(C(C=C(F)C(C)=C1)=C1C/2=C(C#N)C#N)C2=C/C3=CC4=C(S3)C5=C(C6=CC(C7(C8=CC=C(CCCCCC)C=C8)C9=CC=C(CCCCCC)C=C9)=C(C%10=C7C(SC(/C=C%11C(C(C=C(F)C(C)=C%12)=C%12C\%11=C(C#N)C#N)=O)=C%13)=C%13S%10)C=C6C5(C%14=CC=C(CCCCCC)C=C%14)C%15=CC=C(CCCCCC)C=C%15)S4,ITCF1:1,-5.59,-3.95,1.57,18.48,0.91,0.788,13.25,"M. Hao, T. Liu, Y. Xiao, L.-K. Ma, G. Zhang, C. Zhong, Z. Chen, Z. Luo, X. Lu, H. Yan, L. Wang, C. Yang, Achieving Balanced Charge Transport and Favorable Blend Morphology in Non-Fullerene Solar Cells via Acceptor End Group Modification, Chem. Mater. 31 (2019) 1752–1760. https://doi.org/10.1021/acs.chemmater.8b05327."
140,CCCCCCCCCCCC1=C(/C=C2C(=O)C3=CC(C(=O)OC)=CC=C3C2=C(C#N)C#N)SC2=C1SC1=C2N(CC(CC)CCCC)C2=C1C1=NSN=C1C1=C2N(CC(CC)CCCC)C2=C1SC1=C2SC(/C=C2C(=O)C3=CC=C(C(=O)OC)C=C3C2=C(C#N)C#N)=C1CCCCCCCCCCC,BTIC-COOMe,,,,22.13,0.9,0.6671,13.25,"H. Lai, L. Liu, N. Zheng, L. Han, F. He, Push or Pull Electrons: Acetoxy and Carbomethoxy-Substituted Isomerisms in Organic Solar Cell Acceptors, J. Phys. Chem. Lett. 12 (2021) 4666–4673. https://doi.org/10.1021/acs.jpclett.1c01077."
141,CCCCC(CC)COC1=CC(C2=CC3=C(S2)C2=C(C=C(/C=C4C(=O)C5=C(C=C(F)C=C5)C4=C(C#N)C#N)S2)C3(CC(CC)CCCC)CC(CC)CCCC)=C(OCC(CC)CCCC)C=C1C1=CC2=C(S1)C1=C(C=C(/C=C3C(=O)C4=C(C=C(F)C(F)=C4)C3=C(C#N)C#N)S1)C2(CC(CC)CCCC)CC(CC)CCCC.F,DOC2C6-2F,,,,21.35,0.85,0.7315,13.24,"H. Huang, Q. Guo, S. Feng, C. Zhang, Z. Bi, W. Xue, J. Yang, J. Song, C. Li, X. Xu, Z. Tang, W. Ma, Z. Bo, Noncovalently fused-ring electron acceptors with near-infrared absorption for high-performance organic solar cells, Nat. Commun. 10 (2019) 3038. https://doi.org/10.1038/s41467-019-11001-6."
142,CCCCC(CC)COC1=CC(C2=CC3=C(S2)C2=C(C=C(/C=C4C(=O)C5=CC(F)=C(F)C=C5C4=C(C#N)C#N)S2)C3(CC(CC)CCCC)CC(CC)CCCC)=C(OCC(CC)CCCC)C=C1C1=CC2=C(S1)C1=C(C=C(/C=C3C(=O)C4=CC(F)=C(F)C=C4C3=C(C#N)C#N)S1)C2(CC(CC)CCCC)CC(CC)CCCC,DOC2C6-2F,-5.49,-3.83,1.42,21.35,0.85,0.731,13.24,"H. Huang, Q. Guo, S. Feng, C. Zhang, Z. Bi, W. Xue, J. Yang, J. Song, C. Li, X. Xu, Z. Tang, W. Ma, Z. Bo, Noncovalently fused-ring electron acceptors with near-infrared absorption for high-performance organic solar cells, Nat. Commun. 10 (2019) 3038. https://doi.org/10.1038/s41467-019-11001-6."
143,CCCCC(CC)COC1=C(C2=CC3=C(S2)C2=C(C=C(/C=C4C(=O)C5=CC=CC=C5C4=C(C#N)C#N)S2)C3(CC(CC)CCCC)CC(CC)CCCC)C2=NN(CC(CC)CCCC)N=C2C(C2=CC3=C(S2)C2=C(C=C(/C=C4C(=O)C5=CC=CC=C5C4=C(C#N)C#N)S2)C3(CC(CC)CCCC)CC(CC)CCCC)=C1OCC(CC)CCCC,NOCA-5,-5.43,-3.83,1.42,21.35,0.85,0.731,13.24,"X. Zhang, C. Li, L. Qin, H. Chen, J. Yu, Y. Wei, X. Liu, J. Zhang, Z. Wei, F. Gao, Q. Peng, H. Huang, Side-Chain Engineering for Enhancing the Molecular Rigidity and Photovoltaic Performance of Noncovalently Fused-Ring Electron Acceptors, Angew. Chem. Int. Ed. 60 (2021) 17720–17725. https://doi.org/10.1002/anie.202106753."
144,O=C(C(C=CC(F)=C1)=C1C/2=C(C#N)C#N)C2=C/C(S3)=CC4=C3C5=CC(C(CCCCCCCCCC)(CCCCCCCCCC)C6C7C(CCCCCCCCCC)(CCCCCCCCCC)C8=C6C=C(CC9=C%10SC(/C=C%11C(C(C=CC(F)=C%12)=C%12C\%11=C(C#N)/C#N)=O)=C9)C%10=C8)=C7C=C5C4,ZITI,-5.59,-3.74,1.53,20.37,0.93,0.69,13.24,"W. Liu, J. Zhang, Z. Zhou, D. Zhang, Y. Zhang, S. Xu, X. Zhu, Design of a New Fused-Ring Electron Acceptor with Excellent Compatibility to Wide-Bandgap Polymer Donors for High-Performance Organic Photovoltaics, Adv. Mater. 30 (2018) 1800403. https://doi.org/10.1002/adma.201800403."
