Repository: missamberyang/bert_opv

File: Bert_gen/Data/abcBERT_dataset.csv (part 4 of 14)
,SMILES,NFAs name ,HOMO,LUMO,Eg,Jsc,Voc,FF,PCE,reference
214,CCCCC(CC)CC1=C2C(=O)C3=C(C4=CC5=C(S4)C4=C(C=C(/C=C6C(=O)C7=C(C=C(F)C(F)=C7)C6=C(C#N)C#N)S4)C5(CC(CC)CCCC)CC(CC)CCCC)SC(C4=CC5=C(S4)C4=C(C=C(/C=C6C(=O)C7=C(C=C(F)C(F)=C7)C6=C(C#N)C#N)S4)C5(CC(CC)CCCC)CC(CC)CCCC)=C3C(=O)C2=C(CC(CC)CCCC)S1,BCIC2F,-5.54,-3.87,1.45,22.1,0.792,0.71,12.4,"Y. Li, H. Fu, Z. Wu, X. Wu, M. Wang, H. Qin, F. Lin, H.Y. Woo, A.K.-Y. Jen, Regulating the Aggregation of Unfused Non-Fullerene Acceptors via Molecular Engineering towards Efficient Polymer Solar Cells, ChemSusChem. 14 (2021) 3579–3589. https://doi.org/10.1002/cssc.202100746."
215,CCCCCCCCOC1=C2SC3=C(C2=C(OCCCCCCCC)C2=C1C1=C(S2)C2=C(C4=C(C=C(/C=C5C(=O)C6=C(C=C(F)C=C6)C5=C(C#N)C#N)S4)S2)C1(C1=CC=C(CCCCCC)C=C1)C1=CC=C(CCCCCC)C=C1)C(C1=CC=C(CCCCCC)C=C1)(C1=CC=C(CCCCCC)C=C1)C1=C3SC2=C1SC(/C=C1/C(=O)C3=CC(F)=CC=C3C1=C(C#N)C#N)=C2,OBTT-2F,-5.3,-3.97,1.38,20.83,0.828,0.575,12.36,"Y. Sun, H.-H. Gao, Y.-Q.-Q. Yi, X. Wan, H. Feng, X. Ke, Y. Zhang, J. Yan, C. Li, Y. Chen, Fluorination-modulated end units for high-performance non-fullerene acceptors based organic solar cells, Sci. China Mater. 62 (2019) 1210–1217. https://doi.org/10.1007/s40843-019-9415-2."
216,CCCCCCC1=CC=C(C2(C3=CC=C(CCCCCC)C=C3)C3=CC4=C(C=C3C3=C2C2=C(C=C(/C=C5C(=O)C6=C(C=C(F)C(F)=C6)C5=C(C#N)C#N)S2)[Se]3)C(C2=CC=C(CCCCCC)C=C2)(C2=CC=C(CCCCCC)C=C2)C2=C4[Se]C3=C2SC(/C=C2C(=O)C4=C(C=C(F)C(F)=C4)C2=C(C#N)C#N)=C3)C=C1,TRID-4F,,,,18.45,0.89,0.75,12.33,"F. Lin, L. Zuo, K. Gao, M. Zhang, S.B. Jo, F. Liu, A.K.-Y. Jen, Regio-Specific Selenium Substitution in Non-Fullerene Acceptors for Efficient Organic Solar Cells, Chem. Mater. 31 (2019) 6770–6778. https://doi.org/10.1021/acs.chemmater.9b01242."
217,CCCCCCC1=CC=C(C2(C3=CC=C(CCCCCC)C=C3)C3=CC4=C(C=C3C3=C2C2=C(C=C(/C=C5C(=O)C6=C(C=C(F)C(F)=C6)C5=C(C#N)C#N)N2CCCCCC)S3)C(C2=CC=C(CCCCCC)C=C2)(C2=CC=C(CCCCCC)C=C2)C2=C4SC3=C2N(CCCCCC)C(/C=C2C(=O)C4=C(C=C(F)C(F)=C4)C2=C(C#N)C#N)=C3)C=C1,PTBTP-4F,-5.57,-4.11,1.46,20.74,0.862,0.6902,12.33,"J. Zhu, Z. Zhang, Y. Lv, A. Lan, H. Lu, H. Do, F. Chen, Organic solar cells based on non-fullerene acceptors containing thiophene [3,2-b] pyrrole, Org. Electron. (2022) 106461. https://doi.org/10.1016/j.orgel.2022.106461."
218,CCCCCCC1=CC=C(C2=NC3=C(N=C2C2=CC=C(CCCCCC)C=C2)C(C2=CC4=C(S2)C2=C(C=C(/C=C5C(=O)C6=C(C=C(Cl)C(Cl)=C6)C5=C(C#N)C#N)S2)C4(CC(CC)CCCC)CC(CC)CCCC)=C(F)C(F)=C3C2=CC3=C(S2)C2=C(C=C(/C=C4C(=O)C5=C(C=CC(Cl)=C5)C4=C(C#N)C#N)S2)C3(CC(CC)CCCC)CC(CC)CCCC)C=C1,QOC6-4CL,-5.62,-3.87,1.45,22.91,0.782,0.69001,12.32,"J. Huang, S. Li, J. Qin, L. Xu, X. Zhu, L.-M. Yang, Facile Modification of a Noncovalently Fused-Ring Electron Acceptor Enables Efficient Organic Solar Cells, ACS Appl. Mater. Interfaces. 13 (2021) 45806–45814. https://doi.org/10.1021/acsami.1c11412."
219,CCCCCCC1=CC=C(C2(C3=CC=C(C)C=C3)C3=CC4=C(OCC(CC)CCCC)C5=C(C=C4C(OCC(CC)CCCC)=C3C3=C2C2=C(C=C(/C=C4C(=O)C6=C(C=C(F)C(F)=C6)C4=C(C#N)C#N)S2)S3)C(C2=CC=C(CCCCCC)C=C2)(C2=CC=C(CCCCCC)C=C2)C2=C5SC3=C2SC(/C=C2C(=O)C4=C(C=C(F)C(F)=C4)C2=C(C#N)C#N)=C3)C=C1,NITT-BF,-5.75,-4.15,1.55,18.08,0.94,0.7238,12.3,"R. Ming, G. Li, C. Xu, Z. Luo, W. Ning, C. Zhong, X. Liu, C. Ye, F. Zhang, C. Yang, Naphthalene-fused octacyclic electron-donating central core constructs non-fullerene acceptors for organic solar cells, Chem. Eng. J. 425 (2021) 130618. https://doi.org/10.1016/j.cej.2021.130618."
220,O=C(C(C=C(F)C(F)=C1)=C1C/2=C(C#N)C#N)C2=C/C3=CC4=C(S3)C5=C(S4)C(C(C6=CC=C(CCCCCC)C=C6)(C7=CC=C(CCCCCC)C=C7)C8=C9SC%10=C8SC%11=C%10C(C%12=CC=C(CCCCCC)C=C%12)(C%13=CC=C(CCCCCC)C=C%13)C%14=C%11SC%15=C%14SC%16=C%15SC(/C=C%17C(C(C=C(F)C(F)=C%18)=C%18C\%17=C(C#N)/C#N)=O)=C%16)=C9S5,F10IC,-5.26,-396,1.25,25.61,0.67,0.715,12.3,"S. Dai, T. Li, W. Wang, Y. Xiao, T.-K. Lau, Z. Li, K. Liu, X. Lu, X. Zhan, Enhancing the Performance of Polymer Solar Cells via Core Engineering of NIR-Absorbing Electron Acceptors, Adv. Mater. 30 (2018) 1706571. https://doi.org/10.1002/adma.201706571."
221,O=C(C(C=C(F)C(F)=C1)=C1C/2=C(C#N)C#N)C2=C/C3=CC(C4(C5=CC=C(CCCCCC)C=C5)C6=CC=C(CCCCCC)C=C6)=C(S3)C7=C4C8=C(CCCCCC)C=C(C(SC9=C%10C(C%11=CC=C(CCCCCC)C=C%11)(C%12=CC=C(CCCCCC)C=C%12)C%13=C9SC(/C=C%14C(C(C=C(F)C(F)=C%15)=C%15C\%14=C(C#N)/C#N)=O)=C%13)=C%10C(CCCCCC)=C%16)C%16=C8S7,IOIC2,-5.41,-3.78,1.55,19.7,0.9,0.693,12.3,"J. Zhu, Z. Ke, Q. Zhang, J. Wang, S. Dai, Y. Wu, Y. Xu, Y. Lin, W. Ma, W. You, X. Zhan, Naphthodithiophene-Based Nonfullerene Acceptor for High-Performance Organic Photovoltaics: Effect of Extended Conjugation, Adv. Mater. 30 (2018) 1704713. https://doi.org/10.1002/adma.201704713."
222,CCCCCCCCN1C2=C(SC(/C=C3C(=O)C4=CC(F)=CC=C4C3=C(C#N)C#N)=C2)C2=C1C1=C(S2)C2=C(C=C3C(=C2)C(C2=CC=C(CCCCCC)C=C2)(C2=CC=C(CCCCCC)C=C2)C2=C3SC3=C2SC2=C3SC(/C=C3C(=O)C4=C(C=CC(F)=C4)C3=C(C#N)C#N)=C2)C1(C1=CC=C(CCCCCC)C=C1)C1=CC=C(CCCCCC)C=C1,IPTTT-2F,-5.4,-4.07,1.43,20,0.894,0.693,12.3,"L. Yang, X. Song, J. Yu, H. Wang, Z. Zhang, R. Geng, J. Cao, D. Baran, W. Tang, Tuning of the conformation of asymmetric nonfullerene acceptors for efficient organic solar cells, J. Mater. Chem. A. 7 (2019) 22279–22286. https://doi.org/10.1039/C9TA07634D."
223,CCCCCCCCOC1=C2SC3=C(C2=C(C2=CC=C(CCCCCC)C=C2)C2=C1C1=C(S2)C2=C(C=C(/C=C4C(=O)C5=C(C=C(Cl)C(Cl)=C5)C4=C(C#N)C#N)S2)C1(C1=CC=C(CCCCCC)C=C1)C1=CC=C(CCCCCC)C=C1)C(C1=CC=C(CCCCCC)C=C1)(C1=CC=C(CCCCCC)C=C1)C1=C3SC(/C=C2C(=O)C3=C(C=C(Cl)C(Cl)=C3)C2=C(C#N)C#N)=C1,POBDT-4Cl,-5.58,-3.97,1.39,20.7,0.87,0.67,12.3,"B. Kan, X. Chen, K. Gao, M. Zhang, F. Lin, X. Peng, F. Liu, A.K.-Y. Jen, Asymmetrical side-chain engineering of small-molecule acceptors enable high-performance nonfullerene organic solar cells, Nano Energy. 67 (2020) 104209. https://doi.org/10.1016/j.nanoen.2019.104209."
224,O=C(C(C=CC(F)=C1)=C1C/2=C(C#N)C#N)C2=C/C3=CC(S4)=C(S3)C5=C4C6=C(C7=CC(C8(C9=CC=C(CCCCCC)C=C9)C%10=CC=C(CCCCCC)C=C%10)=C(C%11=C8C=C(/C=C%12C(C(C=C(F)C=C%13)=C%13C\%12=C(C#N)/C#N)=O)[Se]%11)C=C7C6(C%14=CC=C(CCCCCC)C=C%14)C%15=CC=C(CCCCCC)C=C%15)S5,TPTTT-2F,-5.66,-3.97,1.5,18.02,0.895,0.759,12.24,"C. Li, T. Xia, J. Song, H. Fu, H.S. Ryu, K. Weng, L. Ye, H.Y. Woo, Y. Sun, Asymmetric selenophene-based non-fullerene acceptors for high-performance organic solar cells, J. Mater. Chem. A. 7 (2019) 1435–1441. https://doi.org/10.1039/C8TA11197A."
225,CCCCCCC1=CC=C(C2(C3=CC=C(CCCCCC)C=C3)C3=CC4=C(C=C3C3=C2C2=C(C=C(/C=C5C(=O)C6=C(C=C7C=CC=CC7=C6)C5=C(C#N)C#N)S2)S3)C(C2=CC=C(CCCCCC)C=C2)(C2=CC=C(CCCCCC)C=C2)C2=C4SC3=C2SC(/C=C2C(=O)C4=C(C=C5C=CC=CC5=C4)C2=C(C#N)C#N)=C3)C=C1,IDTN,-5.77,-3.97,,16.58,0.946,0.78,12.2,"J. Wu, Q. Liu, L. Ye, X. Guo, Q. Fan, J. Lv, M. Zhang, W.-Y. Wong, New Electron Acceptor with End-Extended Conjugation for High-Performance Polymer Solar Cells, Energy Fuels. 35 (2021) 19061–19068. https://doi.org/10.1021/acs.energyfuels.1c02470."
226,O=C(C1=CSC=C1C/2=C(C#N)C#N)C2=C/C3=CC4=C(C5=CC(C6(CCCCCC)CCCCCC)=C(C7=C6C=C(/C=C8C(C9=CSC=C9C8=C(C#N)/C#N)=O)S7)C=C5C4(CCCCCC)CCCCCC)S3,IDTPC1:1,-5.84,-3.98,1.52,17.5,0.93,0.746,12.2,"Z. Luo, C. Sun, S. Chen, Z.-G. Zhang, K. Wu, B. Qiu, C. Yang, Y. Li, C. Yang, Side-Chain Impact on Molecular Orientation of Organic Semiconductor Acceptors: High Performance Nonfullerene Polymer Solar Cells with Thick Active Layer over 400 nm, Adv. Energy Mater. 8 (2018) 1800856. https://doi.org/10.1002/aenm.201800856."
227,O=C(C1=CSC=C1C/2=C(C#N)C#N)C2=C/C3=CC4=C(C5=CC(C6(CCCCCC)CCCCCC)=C(C7=C6C=C(/C=C8C(C9=CSC=C9C8=C(C#N)/C#N)=O)S7)C=C5C4(CCCCCC)CCCCCC)S3,IDTPC,-5.84,-3.98,1.52,17.5,0.93,0.746,12.2,"Z. Luo, C. Sun, S. Chen, Z.-G. Zhang, K. Wu, B. Qiu, C. Yang, Y. Li, C. Yang, Side-Chain Impact on Molecular Orientation of Organic Semiconductor Acceptors: High Performance Nonfullerene Polymer Solar Cells with Thick Active Layer over 400 nm, Adv. Energy Mater. 8 (2018) 1800856. https://doi.org/10.1002/aenm.201800856."
228,CC(C=C1)=CC=C1C2(C3=CC=C(CCCCCC)C=C3)C4=CC(C5=C6C=C(/C=C7C(N(CC)C(N(CC)C/7=O)=S)=O)S5)=C(C6(C8=CC=C(CCCCCC)C=C8)C9=CC=C(CCCCCC)C=C9)C=C4C%10=C2C=C(/C=C%11C(N(CC)C(N(CC)C/%11=O)=S)=O)S%10,ITIC:IDT-T,-5.73,-3.59,1.91,17.9,0.935,0.731,12.2,"L. Xiao, B. He, Q. Hu, L. Maserati, Y. Zhao, B. Yang, M.A. Kolaczkowski, C.L. Anderson, N.J. Borys, L.M. Klivansky, T.L. Chen, A.M. Schwartzberg, T.P. Russell, Y. Cao, X. Peng, Y. Liu, Multiple Roles of a Non-fullerene Acceptor Contribute Synergistically for High-Efficiency Ternary Organic Photovoltaics, Joule. 2 (2018) 2154–2166. https://doi.org/10.1016/j.joule.2018.08.002."
229,O=C(C(C=C(Cl)C=C1)=C1C/2=C(C#N)C#N)C2=C/C3=CC4=C(S3)C(C(C5=CC=C(CCCCCC)C=C5)(C6=CC=C(CCCCCC)C=C6)C7=C8SC9=C7SC%10=C9C(C%11=CC=C(CCCCCC)C=C%11)(C%12=CC=C(CCCCCC)C=C%12)C%13=C%10SC%14=C%13SC(/C=C%15C(C(C=C(Cl)C=C%16)=C%16C\%15=C(C#N)/C#N)=O)=C%14)=C8S4,IXIC-2Cl,-5.2,-3.9,1.3,23.6,0.73,0.709,12.2,"Y. Chen, T. Liu, H. Hu, T. Ma, J.Y.L. Lai, J. Zhang, H. Ade, H. Yan, Modulation of End Groups for Low-Bandgap Nonfullerene Acceptors Enabling High-Performance Organic Solar Cells, Adv. Energy Mater. 8 (2018) 1801203. https://doi.org/10.1002/aenm.201801203."
230,O=C(C(C=C(F)C(F)=C1)=C1C/2=C(C#N)C#N)C2=C/C3=C(OCCCCCC)C(OCCCCCC)=C(C4=CC5=C(C6=CC(C7(C8=CC=C(CCCCCC)C=C8)C9=CC=C(CCCCCC)C=C9)=C(C%10=C7C=C(C%11=C(OCCCCCC)C(OCCCCCC)=C(/C=C%12C(C(C=C(F)C(F)=C%13)=C%13C\%12=C(C#N)/C#N)=O)S%11)S%10)C=C6C5(C%14=CC=C(CCCCCC)C=C%14)C%15=CC=C(CCCCCC)C=C%15)S4)S3,ITOIC-2F,-5.57,-3.87,1.45,21.04,0.897,0.645,12.17,"Y. Liu, C. Zhang, D. Hao, Z. Zhang, L. Wu, M. Li, S. Feng, X. Xu, F. Liu, X. Chen, Z. Bo, Enhancing the Performance of Organic Solar Cells by Hierarchically Supramolecular Self-Assembly of Fused-Ring Electron Acceptors, Chem. Mater. 30 (2018) 4307–4312. https://doi.org/10.1021/acs.chemmater.8b01319."
231,O=C(C(C=C(F)C(F)=C1)=C1C/2=C(C#N)C#N)C2=C/C3=CC(S4)=C(S3)C5=C4C(SC6=C7SC8=C6OC(C9=CC=C(CCCCCC)C=C9)(C%10=CC=C(CCCCCC)C=C%10)C%11=C8SC%12=C%11SC(/C=C%13C(C(C=C(F)C(F)=C%14)=C%14C\%13=C(C#N)/C#N)=O)=C%12)=C7OC5(C%15=CC=C(CCCCCC)C=C%15)C%16=CC=C(CCCCCC)C=C%16,COi8DFIC,-5.5,-3.88,1.26,26.12,0.68,0.682,12.16,"Z. Xiao, X. Jia, L. Ding, Ternary organic solar cells offer 14% power conversion efficiency, Sci. Bull. 62 (2017) 1562–1564. https://doi.org/10.1016/j.scib.2017.11.003."
232,CCCCCCCCC(CCCCCC)COC1=CC(/C=C/C2=CC3=C(C=C(/C=C4C(=O)C5=CC(F)=C(F)C=C5C4=C(C#N)C#N)S3)N2C(CCCCCCCC)CCCCCCCC)=C(OCC(CCCCCC)CCCCCCCC)C=C1C1=CC(CCCCCC)=C(/C=C2C(=O)C3=CC(F)=C(F)C=C3C2=C(C#N)C#N)S1,DBT-4F,-5.67,-3.87,1.43,19.65,0.88,0.7024,12.14,"J. Cao, S. Qu, L. Yang, H. Wang, F. Du, J. Yu, W. Tang, Asymmetric simple unfused acceptor enabling over 12% efficiency organic solar cells, Chem. Eng. J. 412 (2021) 128770. https://doi.org/10.1016/j.cej.2021.128770."
233,CCCCCCCCCCCC1=C(/C=C2C(=O)C3=C(C=C(F)C(F)=C3)C2=C(C#N)C#N)SC2=C1OC1=C2N(CC(CC)CCCC)C2=C1C1=C(N=C3C(=O)N(CC(CC)CCCC)C(=O)C3=N1)C1=C2N(CC(CC)CCCC)C2=C1SC1=C2SC(/C=C2C(=O)C3=C(C=C(F)C(F)=C3)C2=C(C#N)C#N)=C1CCCCCCCCCCC,QIP-4F,-5.75,-3.86,,18.27,0.94,0.7053,12.12,"C. Zhu, K. An, W. Zhong, Z. Li, Y. Qian, X. Su, L. Ying, Design and synthesis of non-fullerene acceptors based on a quinoxalineimide moiety as the central building block for organic solar cells, Chem. Commun. 56 (2020) 4700–4703. https://doi.org/10.1039/D0CC00896F."
234,O=C(C(C=C(F)C=C1)=C1C/2=C(C#N)C#N)C2=C/C3=CC4=C(S3)C5=C(C6=CC(C7(C8=CC=C(CCCCCC)S8)C9=CC=C(CCCCCC)S9)=C(C%10=C7C(SC(/C=C%11C(C(C=CC(F)=C%12)=C%12C\%11=C(C#N)C#N)=O)=C%13)=C%13S%10)C=C6C5(C%14=CC=C(CCCCCC)S%14)C%15=CC=C(CCCCCC)S%15)S4,ITIC-Th1,-5.74,-4.01,1.55,19.33,0.849,0.737,12.1,"F. Zhao, S. Dai, Y. Wu, Q. Zhang, J. Wang, L. Jiang, Q. Ling, Z. Wei, W. Ma, W. You, C. Wang, X. Zhan, Single-Junction Binary-Blend Nonfullerene Polymer Solar Cells with 12.1% Efficiency, Adv. Mater. 29 (2017) 1700144. https://doi.org/10.1002/adma.201700144."
235,CCCCC(CC)COC1=C2SC3=C(C2=C(OCC(CC)CCCC)C2=C1C1=C(S2)C2=C(C=C(/C=C4C(=O)C5=C(C=CC=C5)C4=C(C#N)C#N)S2)N1CC(CC)CCCC)N(CC(CC)CCCC)C1=C3SC(/C=C2C(=O)C3=C(C=CC=C3)C2=C(C#N)C#N)=C1,BDTIC,-5.3,-3.85,,20,0.88,0.68,12.1,"Z. Chen, S.-S. Ma, K. Zhang, Z.-C. Hu, Q.-W. Yin, F. Huang, Y. Cao, A Near-infrared Non-fullerene Acceptor with Thienopyrrole-expanded Benzo[1,2-b:4,5-b′]dithiophene Core for Polymer Solar Cells, Chin. J. Polym. Sci. 39 (2021) 35–42. https://doi.org/10.1007/s10118-020-2440-8."
236,CCCCC(CC)CCC1(CC(CC)CCCC)C2=C(SC(/C=C3C(=O)C4=C(C=C(Cl)C(Cl)=C4)C3=C(C#N)C#N)=C2)C2=C1C=C(C1=C(OCC(CC)CCCC)C(OCC(CC)CCCC)=C(C3=CC4=C(S3)C3=C(C=C(/C=C5C(=O)C6=C(C=C(Cl)C(Cl)=C6)C5=C(C#N)C#N)S3)C4(CC(CC)CCCC)CC(CC)CCCC)C3=NSN=C31)S2,BCDT-4Cl,-5.47,-3.88,1.38,23.77,0.76,0.67,12.1,"C. He, Y. Li, S. Li, Z.-P. Yu, Y. Li, X. Lu, M. Shi, C.-Z. Li, H. Chen, Near-Infrared Electron Acceptors with Unfused Architecture for Efficient Organic Solar Cells, ACS Appl. Mater. Interfaces. 12 (2020) 16700–16706. https://doi.org/10.1021/acsami.0c00837."
237,CCCCCCCCN1C2=C(SC(/C=C3C(=O)C4=CC(F)=C(F)C=C4C3=C(C#N)C#N)=C2)C2=C1C1=C(S2)C2=CC3=C(C=C2C1(C1=CC(OCCCCCC)=CC=C1)C1=CC(OCCCCCC)=CC=C1)C1=C(C2=C(S1)C1=C(C=C(/C=C4C(=O)C5=CC(F)=C(F)C=C5C4=C(C#N)C#N)S1)N2CCCCCCCC)C3(C1=CC=CC(OCCCCCC)=C1)C1=CC(OCCCCCC)=CC=C1,m-INPOIC,-5.41,-3.97,1.41,21.3,0.85,0.669,12.1,"H. Feng, X. Song, Z. Zhang, R. Geng, J. Yu, L. Yang, D. Baran, W. Tang, Molecular Orientation Unified Nonfullerene Acceptor Enabling 14% Efficiency As-Cast Organic Solar Cells, Adv. Funct. Mater. 29 (2019) 1903269. https://doi.org/10.1002/adfm.201903269."
238,CCCCCCCCCCCC1=C(/C=C/C=C2C(=O)C3=C(C=CC(F)=C3)C2=C(C#N)C#N)SC2=C1SC1=C2N(CC(CC)CCCC)C2=C1C1=NSN=C1C1=C2N(CC(CC)CCCC)C2=C1SC1=C2SC(/C=C/C=C2C(=O)C3=C(C=C(F)C(F)=C3)C2=C(C#N)C#N)=C1CCCCCCCCCCC,BTPV-4F,-5.67,-3.89,,28.3,0.65,0.659,12.1,"Z. Jia, S. Qin, L. Meng, Q. Ma, I. Angunawela, J. Zhang, X. Li, Y. He, W. Lai, N. Li, H. Ade, C.J. Brabec, Y. Li, High performance tandem organic solar cells via a strongly infrared-absorbing narrow bandgap acceptor, Nat. Commun. 12 (2021) 178. https://doi.org/10.1038/s41467-020-20431-6."
239,CCCCCCCCCCCC1=C(/C=C2C(=O)C3=CC4=CC=CC=C4C=C3C2=C(C#N)C#N)SC2=C1SC1=C2N(CC(CCCC)CCCCCC)C2=C1C1=NSN=C1C1=C2N(CC(CCCC)CCCCCC)C2=C1SC1=C2SC(/C=C2C(=O)C3=C(C=C4C=CC=CC4=C3)C2=C(C#N)C#N)=C1CCCCCCCCCCC,BTP-C4C6-N,-5.5,-3.9,,20.7,0.94,0.621,12.1,"J. Pan, Y. Shi, J. Yu, H. Zhang, Y. Liu, J. Zhang, F. Gao, X. Yu, K. Lu, Z. Wei, π-Extended Nonfullerene Acceptors for Efficient Organic Solar Cells with a High Open-Circuit Voltage of 0.94 V and a Low Energy Loss of 0.49 eV, ACS Appl. Mater. Interfaces. 13 (2021) 22531–22539. https://doi.org/10.1021/acsami.1c04273."
240,O=C(C1=C(C)SC=C1C/2=C(C#N)C#N)C2=CC3=CC4=C(S3)C5=C(C6=CC(C7(C8=CC=CC(CCCCCC)=C8)C9=CC(CCCCCC)=CC=C9)=C(C%10=C7C(SC(/C=C%11C(C%12=C(C)SC=C%12C/%11=CC#N)=O)=C%13)=C%13S%10)C=C6C5(C%14=CC(CCCCCC)=CC=C%14)C%15=CC=CC(CCCCCC)=C%15)S4,m-MeIC,-5.54,-3.9,1.54,18.45,0.919,0.692,12.08,"Z. Luo, G. Li, W. Gao, K. Wu, Z.-G. Zhang, B. Qiu, H. Bin, L. Xue, F. Liu, Y. Li, C. Yang, A universal nonfullerene electron acceptor matching with different band-gap polymer donors for high-performance polymer solar cells, J. Mater. Chem. A. 6 (2018) 6874–6881. https://doi.org/10.1039/C7TA11339K."
241,CCCCCCC1=CC=C(C2(C3=CC=C(CCCCCC)C=C3)C3=CC4=C(C=C3C3=C2C2=C(C=C(/C=C5C(=O)C6=C(C=C(OC)C(OC)=C6)C5=C(C#N)C#N)S2)S3)C(C2=CC=C(CCCCCC)C=C2)(C2=CC=C(CCCCCC)C=C2)C2=C4SC3=C2SC(/C=C2C(=O)C4=C(C=CC=C4)C2=C(C#N)C#N)=C3)C=C1,a-IT-2OM,-5.61,-3.92,1.63,18.11,0.93,0.7152,12.07,"M. Li, Y. Zhou, J. Zhang, J. Song, Z. Bo, Tuning the dipole moments of nonfullerene acceptors with an asymmetric terminal strategy for highly efficient organic solar cells, J. Mater. Chem. A. 7 (2019) 8889–8896. https://doi.org/10.1039/C8TA12530A."
242,CCCCCCC1=CC=C(C2(C3=CC=C(CCCCCC)C=C3)C3=CC4=C(C=C3C3=C2C2=C(C=C(/C=C5C(=O)C6=CC(F)=C(F)C=C6C5=C(C#N)C#N)S2)S3)N(CC(CC)CCCC)C2=CC3=C(C=C24)C(C2=CC=C(CCCCCC)C=C2)(C2=CC=C(CCCCCC)C=C2)C2=C3SC3=C2SC(/C=C2C(=O)C4=CC=CC=C4C2=C(C#N)C#N)=C3)C=C1,CZTT-4F,-5.61,-4.11,1.48,19.73,0.94,0.6506,12.07,"H. Wang, Z. Zhang, J. Yu, X. Liu, S. Qu, S. Guang, W. Tang, Nonacyclic carbazole-based non-fullerene acceptors enable over 12% efficiency with enhanced stability for organic solar cells, J. Mater. Chem. A. 7 (2019) 21903–21910. https://doi.org/10.1039/C9TA08573D."
243,CCCCCCCCC(CCCCCCCC)CN1C2=CC3=C(C=C2C2=C1C=C1C(=C2)C(C2=CC=C(CCCCCC)C=C2)(C2=CC=C(CCCCCC)C=C2)C2=C1SC1=C2SC(/C=C2C(=O)C4=C(C=C(F)C(F)=C4)C2=C(C#N)C#N)=C1)C(C1=CC=C(CCCCCC)C=C1)(C1=CC=C(CCCCCC)C=C1)C1=C3SC2=C1SC(/C=C1C(=O)C3=C(C=C(F)C(F)=C3)C1=C(C#N)C#N)=C2,4TC-4F-C8C8,-5.6,-3.96,1.51,18.61,0.9,0.72,12.06,"J. Ouyang, B. Zhang, G. Zeng, J. Zhang, X. Zhao, X. Yang, Improving Efficiency of Organic Solar Cells by Restricting the Rotation of Side Chain on Small Molecule Acceptor, Sol. RRL. 4 (2020) 2000359. https://doi.org/10.1002/solr.202000359."
244,O=C(C(C(Cl)=CC=C1)=C1C/2=C(C#N)/C#N)C2=C/C(S3)=CC4=C3C5=CC6=C(C=C5C4(CCCCCCCC)CCCCCCCC)C7=CC8=C(C(SC(/C=C9C(C(C=CC(Br)=C%10)=C%10C9=C(C#N)C#N)=O)=C%11)=C%11C8(CCCCCCCC)CCCCCCCC)C=C7C6(CCCCCCCC)CCCCCCCC,F-Br,-5.62,-4.06,1.56,18.22,0.87,0.76,12.05,"Y. Wang, Y. Zhang, N. Qiu, H. Feng, H. Gao, B. Kan, Y. Ma, C. Li, X. Wan, Y. Chen, A Halogenation Strategy for over 12% Efficiency Nonfullerene Organic Solar Cells, Adv. Energy Mater. 8 (2018) 1702870. https://doi.org/10.1002/aenm.201702870."
245,CC.O=C(C(C=CC=C1)=C1C/2=C(C#N)C#N)C2=C/C3=CC4=C(S3)C5=C(C6=CC(C7(C8=CC=C(CCCCCC)C=C8)C9=CC=C(CCCCCC)C=C9)=C(C%10=C7C(SC(/C=C%11C(C(C=CC=C%12)=C%12C\%11=C(C#N)/C#N)=O)=C%13)=C%13S%10)C=C6C5(C%14=CC=C(CCCCCC)C=C%14)C%15=CC=C(CCCCCC)C=C%15)S4.CC,IT-M,-5.58,-3.98,1.6,17.4,0.94,0.735,12.05,"S. Li, L. Ye, W. Zhao, S. Zhang, S. Mukherjee, H. Ade, J. Hou, Energy-Level Modulation of Small-Molecule Electron Acceptors to Achieve over 12% Efficiency in Polymer Solar Cells, Adv. Mater. 28 (2016) 9423–9429. https://doi.org/10.1002/adma.201602776."
246,CCCCC(CC)CC1(CC(CC)CCCC)C2=C(SC(/C=C3C(=O)C4=C(C=C(F)C(F)=C4)C3=C(C#N)C#N)=C2)C2=C1C=C(C1=C(F)C(F)=C(C3=CC4=C(S3)C3=C(C=C(/C=C5C(=O)C6=C(C=C(F)C(F)=C6)C5=C(C#N)C#N)S3)C4(CC(CC)CCCC)CC(CC)CCCC)C3=NCN=C31)S2,BFC-4F,-5.54,-3.82,1.45,20.5,0.81,0.7235,12.05,"H. Yu, Z. Qi, X. Li, Z. Wang, W. Zhou, H. Ade, H. Yan, K. Chen, Modulating Energy Level on an A-D-A′-D-A-Type Unfused Acceptor by a Benzothiadiazole Core Enables Organic Solar Cells with Simple Procedure and High Performance, Sol. RRL. 4 (2020) 2000421. https://doi.org/10.1002/solr.202000421."
247,O=C(C1=C(C=C(F)C(F)=C1)C/2=C(C#N)/C#N)C2=C/C3=CC4=C(S3)C5=C(C6=C(C5(C7=CC=C(CCCCCC)C=C7)C8=CC=C(CCCCCC)C=C8)C=C(C9=C%10C%11=C(C(SC(/C=C%12C(C%13=C(C=C(F)C(F)=C%13)C\%12=C(C#N)C#N)=O)=C%14)=C%14S%11)S9)C(C%10(C%15=CC=C(CCCCCC)C=C%15)C%16=CC=C(CCCCCC)C=C%16)=C6)S4,TTPTTT-4F,-5.69,-4.12,1.52,19.36,0.863,0.721,12.05,"J. Song, C. Li, L. Ye, C. Koh, Y. Cai, D. Wei, H.Y. Woo, Y. Sun, Extension of indacenodithiophene backbone conjugation enables efficient asymmetric A–D–A type non-fullerene acceptors, J. Mater. Chem. A. 6 (2018) 18847–18852. https://doi.org/10.1039/C8TA07334A."
248,CCCCCCC1=CC=C(C2(C3=CC=C(CCCCCC)C=C3)C3=CC4=C(C=C3C3=C2C2=C(C=C(/C=C5C(=O)C6=C(C=CC(Br)=C6)C5=C(C#N)C#N)S2)S3)C(C2=CC=C(CCCCCC)C=C2)(C2=CC=C(CCCCCC)C=C2)C2=C4SC3=C2SC(/C=C2C(=O)C4=C(C=CC(Br)=C4)C2=C(C#N)C#N)=C3)C=C1,ITIC-2Br-γ,-5.54,-3.9,1.53,19.01,0.89,0.7121,12.05,"J. Qu, D. Li, H. Wang, J. Zhou, N. Zheng, H. Lai, T. Liu, Z. Xie, F. He, Bromination of the Small-Molecule Acceptor with Fixed Position for High-Performance Solar Cells, Chem. Mater. 31 (2019) 8044–8051. https://doi.org/10.1021/acs.chemmater.9b02501."
249,CCCCCCC1=CC=C(C2(C3=CC=C(CCCCCC)C=C3)C3=CC4=C(C=C3C3=C2C=C(C2=C(OCC(CC)CCCC)C(/C=C5C(=O)C6=C(C=C(Cl)C(Cl)=C6)C5=C(C#N)C#N)=CS2)[Se]3)C(C2=CC=C(CCCCCC)C=C2)(C2=CC=C(CCCCCC)C=C2)C2=C4[Se]C(C3=C(OCC(CC)CCCC)C(/C=C4C(=O)C5=C(C=C(Cl)C(Cl)=C5)C4=C(C#N)C#N)=CS3)=C2)C=C1,i-IDSe-4Cl,-5.46,-3.78,1.47,20.27,0.86,0.69,12.05,"W. Wang, B. Zhao, Z. Liang, Z. Cong, L. Wang, H. Wu, N. Zheng, C. Gao, Achieving Efficient Polymer Solar Cells Based on Near-Infrared Absorptive Backbone Twisted Nonfullerene Acceptors through a Synergistic Strategy of an Indacenodiselenophene Fused-Ring Core and a Chlorinated Terminal Group, ACS Appl. Energy Mater. 5 (2022) 1322–1330. https://doi.org/10.1021/acsaem.1c03817."
250,CCCCC(CC)CN1C(=O)C2=C(SC(C3=CC4=C(S3)C3=C(C=C(/C=C5C(=O)C6=C(C=C(F)C(F)=C6)C5=C(C#N)C#N)S3)C4(CC(CC)CCCC)CC(CC)CCCC)=C2)C2=C(C=C(C3=CC4=C(S3)C3=C(C=C(/C=C5C(=O)C6=C(C=C(F)C(F)=C6)C5=C(C#N)C#N)S3)C4(CC(CC)CCCC)CC(CC)CCCC)S2)C1=O,BTIC-4F,-5.71,-3.95,1.48,20.5,0.894,0.657,12.04,"D. Luo, L. Li, Y. Shi, J. Zhang, K. Wang, X. Guo, A.K.K. Kyaw, Electron-deficient diketone unit engineering for non-fused ring acceptors enabling over 13% efficiency in organic solar cells, J. Mater. Chem. A. 9 (2021) 14948–14957. https://doi.org/10.1039/D1TA03643B."
251,O=C(C(C=C(F)C=C1)=C1C/2=C(C#N)C#N)C2=C/C3=CC(S4)=C(S3)C5=C4C6=C(C7=CC(C8(C9=CC=C(CCCCCC)C=C9)C%10=CC=C(CCCCCC)C=C%10)=C(C%11=C8C=C(/C=C%12C(C(C=C(F)C=C%13)=C%13C\%12=C(C#N)/C#N)=O)S%11)C=C7C6(C%14=CC=C(CCCCCC)C=C%14)C%15=CC=C(CCCCCC)C=C%15)S5,TPTTT-2F,-5.69,-4.01,1.56,17.63,0.916,0.745,12.03,"J. Song, C. Li, L. Ye, C. Koh, Y. Cai, D. Wei, H.Y. Woo, Y. Sun, Extension of indacenodithiophene backbone conjugation enables efficient asymmetric A–D–A type non-fullerene acceptors, J. Mater. Chem. A. 6 (2018) 18847–18852. https://doi.org/10.1039/C8TA07334A."
252,CCCCCCCCC1=C(/C=C2C(=O)C3=C(C=C(F)C(F)=C3)C2=C(C#N)C#N)SC2=C1SC1=C2C(C2=CC=C(CCCCCC)C=C2)(C2=CC=C(CCCCCC)C=C2)C2=C1SC1=C2SC2=C1C(C1=CC=C(CCCCCC)C=C1)(C1=CC=C(CCCCCC)C=C1)C1=C2SC2=C1SC(/C=C1C(=O)C3=C(C=C(F)C(F)=C3)C1=C(C#N)C#N)=C2CCCCCCCC,6T-OFIC-,-5.47,-3.89,1.31,22.5,0.779,0.686,12.02,"L. Meng, H.-H. Gao, S. Wu, Y. Sun, X. Wan, Y. Yang, J. Wang, Z. Guo, H. Chen, C. Li, Y. Chen, Structural optimization of acceptor molecules guided by a semi-empirical model for organic solar cells with efficiency over 15%, Sci. China Mater. 64 (2021) 2388–2396. https://doi.org/10.1007/s40843-020-1651-5."
253,O=C(C(C=C(F)C(F)=C1)=C1C/2=C(C#N)/C#N)C2=C/C3=CC4=C(S3)C5=C(C6=C(C5(C7=CC=C(CCCCCC)C=C7)C8=CC=C(CCCCCC)C=C8)C=C(C9=C%10C(SC(/C=C%11C(C%12=CSC=C%12C\%11=C(C#N)/C#N)=O)=C%13)=C%13S9)C(C%10(C%14=CC=C(CCCCCC)C=C%14)C%15=CC=C(CCCCCC)C=C%15)=C6)S4,IDTT-2F-Th,-5.78,-4.02,1.55,17.82,0.912,0.739,12.01,"L. Ye, Y. Xie, Y. Xiao, J. Song, C. Li, H. Fu, K. Weng, X. Lu, S. Tan, Y. Sun, Asymmetric fused-ring electron acceptor with two distinct terminal groups for efficient organic solar cells, J. Mater. Chem. A. 7 (2019) 8055–8060. https://doi.org/10.1039/C9TA01285K."
254,O=C(C(C=C(F)C=C1)=C1C/2=C(C#N)C#N)C2=C/C3=CC4=C(S3)C(C(C5=CC=C(CCCCCC)C=C5)(C6=CC=C(CCCCCC)C=C6)C7=C8SC9=C7SC%10=C9C(C%11=CC=C(CCCCCC)C=C%11)(C%12=CC=C(CCCCCC)C=C%12)C%13=C%10SC%14=C%13SC(/C=C%15C(C(C(F)=CC=C%16)=C%16C\%15=C(C#N)/C#N)=O)=C%14)=C8S4,FOIC,-5.36,-3.92,1.32,24,0.743,0.671,12,"T. Li, S. Dai, Z. Ke, L. Yang, J. Wang, C. Yan, W. Ma, X. Zhan, Fused Tris(thienothiophene)-Based Electron Acceptor with Strong Near-Infrared Absorption for High-Performance As-Cast Solar Cells, Adv. Mater. 30 (2018) 1705969. https://doi.org/10.1002/adma.201705969."
255,CCCCCCC1(CCCCCC)C2=CC3=C(C=C2C2=C1C=C(C1=C4C=C(C(=O)OCC(CC)CCCC)SC4=C(/C=C4SC(=C(C#N)C#N)N(CC)C4=O)S1)S2)C(CCCCCC)(CCCCCC)C1=C3SC(C2=C3C=C(C(=O)OCC(CC)CCCC)SC3=C(/C=C3SC(=C(C#N)C#N)N(CC)C3=O)S2)=C1,ATT-5,-5.41,-3.6,1.5,18.86,0.93,0.71,11.97,"F. Liu, J. Zhang, Y. Wang, S. Chen, Z. Zhou, C. Yang, F. Gao, X. Zhu, Modulating Structure Ordering via Side-Chain Engineering of Thieno[3,4-b]thiophene-Based Electron Acceptors for Efficient Organic Solar Cells with Reduced Energy Losses, ACS Appl. Mater. Interfaces. 11 (2019) 35193–35200. https://doi.org/10.1021/acsami.9b10641."
256,CCCCCCCCC1=C(/C=C2C(=O)C3=C(C=C(Cl)C(Cl)=C3)C2=C(C#N)C#N)SC2=C1SC1=C2N(CC(CC)CCCC)C2=C1C1=NSN=C1C1=C2N(CC(CC)CCCC)C2=C1SC1=C2SC(/C=C2C(=O)C3=C(C=C(Cl)C(Cl)=C3)C2=C(C#N)C#N)=C1CCCCCCCC,LL4-2CL,-5.56,-3.99,1.61,25.36,0.71,0.7087,11.97,"H. Lu, H. Jin, H. Huang, W. Liu, Z. Tang, J. Zhang, Z. Bo, High-Efficiency Organic Solar Cells Based on Asymmetric Acceptors Bearing One 3D Shape-Persistent Terminal Group, Adv. Funct. Mater. 31 (2021) 2103445. https://doi.org/10.1002/adfm.202103445."
257,CCCCCCCCCCCC1=C(/C=C2C(=O)C3=C(C=C(F)C(F)=C3)C2=C(C#N)C#N)SC2=C1SC1=C2N(CC(CCCC)CCCCCC)C2=C1C1=NN(CC(CC)CCCC)N=C1C1=C2N(CC(CCCC)CCCCCC)C2=C1SC1=C2SC(/C=C/C=C2C(=O)C3=C(C=C(F)C(F)=C3)C2=C(C#N)C#N)=C1CCCCCCCCCCC,BTP-N,-5.63,-3.98,1.25,24.87,0.748,0.6435,11.97,"Y. Song, Z. Zhong, L. Li, X. Liu, J. Huang, H. Wu, M. Li, Z. Lu, J. Yu, J. Hai, Fused-heterocycle engineering on asymmetric non-fullerene acceptors enables organic solar cells approaching 29?mA/cm2 short-circuit current density, Chem. Eng. J. 430 (2022) 132830. https://doi.org/10.1016/j.cej.2021.132830."
258,CCCCC(CC)CC1=CC=C(C2(C3=CC=C(CC(CC)CCCC)C=C3)C3=C(SC4=C3SC(/C=C3C(=O)C5=C(C=C(F)C(F)=C5)C3=C(C#N)C#N)=C4)C3=C2C2=C(S3)C3=C(S2)C2=C(C4=C(C=C(/C=C5C(=O)C6=C(C=C(F)C(F)=C6)C5=C(C#N)C#N)S4)S2)C3(C2=CC=C(CC(CC)CCCC)C=C2)C2=CC=C(CC(CC)CCCC)C=C2)C=C1,3TT-FIC,-5.42,-4.17,1.25,25.89,0.662,0.712,11.96,"H.-H. Gao, Y. Sun, X. Wan, X. Ke, H. Feng, B. Kan, Y. Wang, Y. Zhang, C. Li, Y. Chen, A New Nonfullerene Acceptor with Near Infrared Absorption for High Performance Ternary-Blend Organic Solar Cells with Efficiency over 13%, Adv. Sci. 5 (2018) 1800307. https://doi.org/10.1002/advs.201800307."
259,CCCCC(CC)CC1=CC=C(C2(C3=CC=C(CC(CC)CCCC)C=C3)C3=C(SC4=C3SC(/C=C3C(=O)C5=C(C=C(Cl)C(Cl)=C5)C3=C(C#N)C#N)=C4)C3=C2C2=C(S3)C3=C(S2)C2=C(C4=C(C=C(/C=C5C(=O)C6=C(C=C(Cl)C(Cl)=C6)C5=C(C#N)C#N)S4)S2)C3(C2=CC=C(CC(CC)CCCC)C=C2)C2=CC=C(CC(CC)CCCC)C=C2)C=C1,3TT-CIC,-5.24,-3.95,1.29,26.67,0.65,0.69,11.96,"H.-H. Gao, Y. Sun, Y. Cai, X. Wan, L. Meng, X. Ke, S. Li, Y. Zhang, R. Xia, N. Zheng, Z. Xie, C. Li, M. Zhang, H.-L. Yip, Y. Cao, Y. Chen, Achieving Both Enhanced Voltage and Current through Fine-Tuning Molecular Backbone and Morphology Control in Organic Solar Cells, Adv. Energy Mater. 9 (2019) 1901024. https://doi.org/10.1002/aenm.201901024."
260,CCCCCCCCC1=CC=C(C2(C3=CC=C(CCCCCC)C=C3)C3=CC4=C(C=C3C3=C2C2=C(S3)C3=C(C=C(/C=C5C(=O)C6=C(C=C(F)C(F)=C6)C5=C(C#N)C#N)S3)S2)C(C2=CC=C(CCCCCCCC)C=C2)(C2=CC=C(CCCCCCCC)C=C2)C2=C4SC3=C2SC2=C3SC(/C=C3C(=O)C4=C(C=C(F)C(F)=C4)C3=C(C#N)C#N)=C2)C=C1,2F-C8,,,,21.27,0.802,0.7196,11.95,"F. Zhao, D. He, J. Xin, S. Dai, H. Xue, L. Jiang, Z. Wei, W. Ma, X. Zhan, Y. Li, C. Wang, Modulating morphology via side-chain engineering of fused ring electron acceptors for high performance organic solar cells, Sci. China Chem. 62 (2019) 790–796. https://doi.org/10.1007/s11426-019-9453-7."
261,CCCCCCC1=CC=C(C2(C3=CC=C(CCCCCC)C=C3)C3=C(SC(/C=C4C(=O)C5=C(C)SC=C5C4=C(C#N)C#N)=C3)C3=C2C2=C(S3)C3=C(S2)C2=C(C=C(/C=C4C(=O)C5=C(C)SC=C5C4=C(C#N)C#N)S2)C3(C2=CC=C(CCCCCC)C=C2)C2=CC=C(CCCCCC)C=C2)C=C1,T6Me,-5.5,-3.94,1.38,21.33,0.87,0.6513,11.94,"R. Ming, J. Wang, W. Gao, M. Zhang, J. Gao, W. Ning, Z. Luo, X. Liu, C. Zhong, F. Zhang, C. Yang, Fused-Ring Core Engineering for Small Molecule Acceptors Enable High-Performance Nonfullerene Polymer Solar Cells, Small Methods. 3 (2019) 1900280. https://doi.org/10.1002/smtd.201900280."
262,CCCCCCC1=CC=C(C2(C3=CC=C(CCCCCC)C=C3)C3=CC4=C(C=C3C3=C2C2=C(C=C(/C=C5C(=O)C6=C(C=C(Br)C(Br)=C6)C5=C(C#N)C#N)[Se]2)S3)C(C2=CC=C(CCCCCC)C=C2)(C2=CC=C(CCCCCC)C=C2)C2=C4SC3=C2[Se]C(/C=C2C(=O)C4=C(C=C(Br)C(Br)=C4)C2=C(C#N)C#N)=C3)C=C1,TSeIC4Br,-5.69,-3.97,1.43,21.27,0.77,0.724,11.92,"C. Zhang, T. Liu, J.-L. Wang, K.-K. Liu, C. Yang, H.-J. Zhang, R. Ma, H. Yan, Tetrabromination versus Tetrachlorination: A Molecular Terminal Engineering of Nonfluorinated Acceptors to Control Aggregation for Highly Efficient Polymer Solar Cells with Increased Voc and Higher Jsc Simultaneously, Sol. RRL. 4 (2020) 2000212. https://doi.org/10.1002/solr.202000212."
263,CCCCCCCCOC1=CC=CC(OCCCCCCCC)=C1C1=C(C2=CC=C(/C=C3/C(=O)C4=C(C=C(Cl)C(Cl)=C4)C3=C(C#N)C#N)S2)SC(C2=CC(OCC(CC)CCCC)=C(C3=CC(C4=C(OCCCCCCCC)C=CC=C4OCCCCCCCC)=C(C4=CC=C(/C=C5/C(=O)C6=CC(Cl)=C(Cl)C=C6C5=C(C#N)C#N)S4)S3)C=C2OCC(CC)CCCC)=C1,PhO4T-2,-5.62,-4.07,,21.49,0.841,0.6591,11.91,"C. Li, X. Zhang, N. Yu, X. Gu, L. Qin, Y. Wei, X. Liu, J. Zhang, Z. Wei, Z. Tang, Q. Shi, H. Huang, Simple Nonfused-Ring Electron Acceptors with Noncovalently Conformational Locks for Low-Cost and High-Performance Organic Solar Cells Enabled by End-Group Engineering, Adv. Funct. Mater. 32 (2022) 2108861. https://doi.org/10.1002/adfm.202108861."
264,O=C(C(C=C(F)C(F)=C1)=C1C/2=C(C#N)C#N)C2=C/C3=CC4=C(S3)C(C(C5=CC=C(CCCCCC)C=C5)(C6=CC=C(CCCCCC)C=C6)C7=C8C=C9C=CC%10=C(C9=C7C=C%11)C%11=CC%12=C%10C(C%13=CC=C(CCCCCC)C=C%13)(C%14=CC=C(CCCCCC)C=C%14)C%15=C%12SC%16=C%15SC(/C=C%17C(C(C=C(F)C(F)=C%18)=C%18C\%17=C(C#N)/C#N)=O)=C%16)=C8S4,IHIC-N,-5.57,-3.8,1.77,21.3,0.785,0.708,11.9,"J. Zhang, C. Yan, W. Wang, Y. Xiao, X. Lu, S. Barlow, T.C. Parker, X. Zhan, S.R. Marder, Panchromatic Ternary Photovoltaic Cells Using a Nonfullerene Acceptor Synthesized Using C–H Functionalization, Chem. Mater. 30 (2018) 309–313. https://doi.org/10.1021/acs.chemmater.7b04499."
265,CCCCCCC1=CC=C(C2(C3=CC=C(CCCCCC)C=C3)C3=CC4=C(C=C3C3=C2C2=C(C=C(/C=C5C(=O)C6=C(C=C(F)C(F)=C6)C5=C(C#N)C#N)S2)S3)C(C2=CC=C(CCCCCC)C=C2)(C2=CC=C(CCCCCC)C=C2)C2=C4SC3=C2SC(/C=C2C(=O)C4=C(C=C(Br)S4)C2=C(C#N)C#N)=C3)C=C1,IDTT-Br-2F,-5.79,-3.99,1.58,18.4,0.94,0.687,11.9,"J. Cai, C. Guo, L. Wang, Y. Fu, C. Chen, D. Li, D. Liu, T. Wang, An asymmetry strategy to reduce excessive aggregation of brominated non-fullerene acceptors for enhanced efficiency of organic solar cells, Org. Electron. 100 (2022) 106357. https://doi.org/10.1016/j.orgel.2021.106357."
266,CCCCCCOC1=CC=C(C2(C3=CC=C(OCCCCCC)C=C3)C3=CC4=C(C=C3C3=C2C2=C(C=C(/C=C5/C(=O)C6=C(C=CC(F)=C6)C5=C(C#N)C#N)S2)S3)C(C2=CC=C(OCCCCCC)C=C2)(C2=CC=C(OCCCCCC)C=C2)C2=C4SC3=C2SC(/C=C2/C(=O)C4=C(C=CC(F)=C4)C2=C(C#N)C#N)=C3)C=C1,POIT-IC2F,-5.6,-3.98,,18.6,0.97,0.685,11.9,"Q. Fan, W. Su, M. Zhang, J. Wu, Y. Jiang, X. Guo, F. Liu, T.P. Russell, M. Zhang, Y. Li, Synergistic Effects of Side-Chain Engineering and Fluorination on Small Molecule Acceptors to Simultaneously Broaden Spectral Response and Minimize Voltage Loss for 13.8% Efficiency Organic Solar Cells, Sol. RRL. 3 (2019) 1900169. https://doi.org/10.1002/solr.201900169."
267,CCCCCCCCCCCC1=C(/C=C2C(=O)C3=C(C=C4C=CC=CC4=C3)C2=C(C#N)C#N)SC2=C1SC1=C2N(CC(CCCC)CCCCCC)C2=C1C1=NSN=C1C1=C2N(CC(CCCCCC)CCCCCCCC)C2=C1SC1=C2SC(/C=C2C(=O)C3=CC4=CC=CC=C4C=C3C2=C(C#N)C#N)=C1CCCCCCCCCCC,BTP-C6C8-N,-5.5,-3.88,,20.2,0.95,0.62,11.9,"J. Pan, Y. Shi, J. Yu, H. Zhang, Y. Liu, J. Zhang, F. Gao, X. Yu, K. Lu, Z. Wei, π-Extended Nonfullerene Acceptors for Efficient Organic Solar Cells with a High Open-Circuit Voltage of 0.94 V and a Low Energy Loss of 0.49 eV, ACS Appl. Mater. Interfaces. 13 (2021) 22531–22539. https://doi.org/10.1021/acsami.1c04273."
268,CCCCCCC1=CC=C(C2(C3=CC=C(CCCCCC)C=C3)C3=CC4=C(C=C3C3=C2C2=C(S3)C3=C(C=C(/C=C5C(=O)C6=C(C=C(Cl)C(Cl)=C6)C5=C(C#N)C#N)S3)C2(CCC)CCC)C(C2=CC=C(CCCCCC)C=C2)(C2=CC=C(CCCCCC)C=C2)C2=C4SC3=C2C(CCC)(CCC)C2=C3SC(/C=C3C(=O)C4=C(C=C(Cl)C(Cl)=C4)C3=C(C#N)C#N)=C2)C=C1,CPDT-4CL,-5.32,-3.78,1.35,23.24,0.74,0.691,11.88,"J. Zhang, Y. Li, Z. Peng, F. Bai, L.-K. Ma, H. Ade, Z. Li, H. Yan, Near-infrared electron acceptors with fused nonacyclic molecular backbones for nonfullerene organic solar cells, Mater. Chem. Front. 4 (2020) 1729–1738. https://doi.org/10.1039/C9QM00754G."
269,O=C(C1=CSC=C1C/2=C(C#N)C#N)C2=C/C3=CC4=C(S3)C5=C(C6=C(C7=CC=C(CC(CC)CCCC)S7)C8=C(C9=C(S8)C(SC(/C=C%10C(C%11=CSC=C%11C\%10=C(C#N)/C#N)=O)=C%12)=C%12C9(C%13=CC=C(CCCCCC)C=C%13)C%14=CC=C(CCCCCC)C=C%14)C(C%15=CC=C(CC(CC)CCCC)S%15)=C6S5)C4(C%16=CC=C(CCCCCC)C=C%16)C%17=CC=C(CCCCCC)C=C%17,BTTIC-0M,-5.62,-3.89,1.47,18.95,0.86,0.729,11.87,"W. Gao, T. Liu, Z. Luo, L. Zhang, R. Ming, C. Zhong, W. Ma, H. Yan, C. Yang, Regulating exciton bonding energy and bulk heterojunction morphology in organic solar cells via methyl-functionalized non-fullerene acceptors, J. Mater. Chem. A. 7 (2019) 6809–6817. https://doi.org/10.1039/C9TA00597H."
270,CCCCCCC1=CC=C(C2(C3=CC=C(CCCCCC)C=C3)C3=C(SC(/C=C4C(=O)C5=C(C=CC(C)=C5)C4=C(C#N)C#N)=C3)C3=C2C2=C(S3)C(C3=CC=C(C(CC)CCCC)S3)=C3C(=C2C2=CC=C(C(CC)CCCC)S2)SC2=C3C(C3=CC=C(CCCCCC)C=C3)(C3=CC=C(CCCCCC)C=C3)C3=C2SC(/C=C2C(=O)C4=C(C=C(C)C=C4)C2=C(C#N)C#N)=C3)C=C1,BDTThIT-M,-5.35,-3.82,1.53,18.03,0.942,0.714,11.87,"Q. An, W. Gao, F. Zhang, J. Wang, M. Zhang, K. Wu, X. Ma, Z. Hu, C. Jiao, C. Yang, Energy level modulation of non-fullerene acceptors enables efficient organic solar cells with small energy loss, J. Mater. Chem. A. 6 (2018) 2468–2475. https://doi.org/10.1039/C7TA10763C."
271,CCCCOC1=C(C2=CC3=C(S2)C2=C(C=C(/C=C4C(=O)C5=C(C=C(F)C(F)=C5)C4=C(C#N)C#N)S2)C3(CC(CC)CCCC)CC(CC)CCCC)C2=NSN=C2C(C2=CC3=C(S2)C2=C(C=C(/C=C4C(=O)C5=C(C=C(F)C(F)=C5)C4=C(C#N)C#N)S2)C3(CC(CC)CCCC)CC(CC)CCCC)=C1OC,BTCPDTO4,-5.52,-3.9,1.38,21.21,0.78,0.71,11.85,"N. Yoon, J.-Y. Jeong, S. Oh, C.E. Song, H.K. Lee, W.S. Shin, J.-C. Lee, S.-J. Moon, S.K. Lee, Effects of Electron-Donating and Electron-Accepting Substitution on Photovoltaic Performance in Benzothiadiazole-Based A–D–A′–D–A-Type Small-Molecule Acceptor Solar Cells, ACS Appl. Energy Mater. 3 (2020) 12327–12337. https://doi.org/10.1021/acsaem.0c02083."
272,CCCCCCC1=CC=C(C2(C3=CC=C(CCCCCC)C=C3)C3=CC4=C(C=C3C3=C2C2=C(C=C(/C=C5C(=O)C6=CC(Br)=CC=C6C5=C(C#N)C#N)S2)S3)C(C2=CC=C(CCCCCC)C=C2)(C2=CC=C(CCCCCC)C=C2)C2=C4SC3=C2SC(/C=C2C(=O)C4=C(C=CC(Br)=C4)C2=C(C#N)C#N)=C3)C=C1,m-ITBr,-5.68,-4.12,1.51,20.12,0.938,0.6278,11.84,"Y. Liu, Y. Zhao, S. Lu, K. Zhu, Q. Wang, X. Kang, L. Yu, S. Dai, M. Sun, Effects of brominated terminal groups on the performance of fused-ring electron acceptors in organic solar cells, Dyes Pigments. 194 (2021) 109652. https://doi.org/10.1016/j.dyepig.2021.109652."
273,O=C(C1=CSC=C1C/2=C(C#N)C#N)C2=C/C3=CC4=C(S3)C5=C(C6=CC(C7(C8=CC=C(CCCCCC)C=C8)C9=CC=C(CCCCCC)C=C9)=C(C%10=C7C(SC(/C=C%11C(C%12=CSC=C%12C\%11=C(C#N)/C#N)=O)=C%13)=C%13S%10)C=C6C5(C%14=CC=C(CCCCCC)C=C%14)C%15=CC=C(CCCCCC)C=C%15)S4,PBT1-E,-5.62,-3.96,1.58,16.5,0.95,0.751,11.8,"D. Xie, T. Liu, W. Gao, C. Zhong, L. Huo, Z. Luo, K. Wu, W. Xiong, F. Liu, Y. Sun, C. Yang, A Novel Thiophene-Fused Ending Group Enabling an Excellent Small Molecule Acceptor for High-Performance Fullerene-Free Polymer Solar Cells with 11.8% Efficiency, Sol. RRL. 1 (2017) 1700044. https://doi.org/10.1002/solr.201700044."
274,CCCCCCCCCCC(CCCCCCCC)CN1C2=C(SC3=C2C2=NN(CC(CC)CCCC)N=C2C2=C3SC(/C=C3C(=O)C4=C(C=C(Cl)C(Cl)=C4)C3=C(C#N)C#N)=C2)C2=C1C1=C(C3=NSN=C32)C2=C(C3=C(S2)C2=C(C=C(/C=C4C(=O)C5=C(C=C(Cl)C(Cl)=C5)C4=C(C#N)C#N)S2)C2=NN(CC(CC)CCCC)N=C23)N1CC(CCCCCCCC)CCCCCCCCCC,MS-4CL,5.68,-3.99,1.37,20.3,0.81,0.712,11.79,"S. Ma, H. Feng, X. Liu, Z. Hu, X. Yang, Y. Liang, J. Zhang, F. Huang, Y. Cao, Dodecacyclic-Fused Electron Acceptors with Multiple Electron-Deficient Units for Efficient Organic Solar Cells, ChemSusChem. 14 (2021) 3544–3552. https://doi.org/10.1002/cssc.202100592."
275,O=C(C(C=CC=C1)=C1C/2=C(C#N)C#N)C2=C/C3=CC4=C(S3)C5=C(C6=CC(C7(C8=CC(CCCCCC)=CC=C8)C9=CC=CC(CCCCCC)=C9)=C(C%10=C7C(SC(/C=C%11C(C(C=CC=C%12)=C%12C\%11=C(C#N)C#N)=O)=C%13)=C%13S%10)C=C6C5(C%14=CC(CCCCCC)=CC=C%14)C%15=CC=CC(CCCCCC)=C%15)S4,m-ITIC,-5.52,-3.82,1.58,18.31,0.91,0.705,11.77,"Y. Yang, Z.-G. Zhang, H. Bin, S. Chen, L. Gao, L. Xue, C. Yang, Y. Li, Side-Chain Isomerization on an n-type Organic Semiconductor ITIC Acceptor Makes 11.77% High Efficiency Polymer Solar Cells, J. Am. Chem. Soc. 138 (2016) 15011–15018. https://doi.org/10.1021/jacs.6b09110."
276,CCCCCCC1=C(/C=C2C(=O)C3=C(C=CC=C3)C2=C(C#N)C#N)SC2=C1SC1=C2N(CCC(C)CCCC(C)C)C2=C1C1=NN(CC(CC)CCCC)N=C1C1=C2N(CCC(C)CCCC(C)C)C2=C1SC1=C2SC(CC2C(=O)C3=C(C=CC=C3)C2=C(C#N)C#N)=C1CCCCCC,Y18-DMO,-5.63,-3.93,,18.56,0.96,0.66,11.76,"M.L. Keshtov, I.O. Konstantinov, S.A. Kuklin, Y. Zou, A. Agrawal, F.C. Chen, G.D. Sharma, Binary and Ternary Polymer Solar Cells Based on a Wide Bandgap D-A Copolymer Donor and Two Nonfullerene Acceptors with Complementary Absorption Spectral, ChemSusChem. 14 (2021) 4731–4740. https://doi.org/10.1002/cssc.202101407."
277,CCCCCCCCCCC(CCCCCCCC)CN1C2=C(SC3=C2C2=NN(CC(CC)CCCC)N=C2C2=C3SC(/C=C3C(=O)C4=C(C=C(F)C(F)=C4)C3=C(C#N)C#N)=C2)C2=C1C1=C(C3=NSN=C32)C2=C(C3=C(S2)C2=C(C=C(/C=C4C(=O)C5=C(C=C(F)C(F)=C5)C4=C(C#N)C#N)S2)C2=NN(CC(CC)CCCC)N=C23)N1CC(CCCCCCCC)CCCCCCCCCC,MS-4F,-5.63,-3.91,1.41,19.61,0.85,0.7059,11.75,"S. Ma, H. Feng, X. Liu, Z. Hu, X. Yang, Y. Liang, J. Zhang, F. Huang, Y. Cao, Dodecacyclic-Fused Electron Acceptors with Multiple Electron-Deficient Units for Efficient Organic Solar Cells, ChemSusChem. 14 (2021) 3544–3552. https://doi.org/10.1002/cssc.202100592."
278,CCCCCCC1=CC=C(C2(C3=CC=C(CCCCCC)C=C3)C3=CC4=C(C=C3C3=C2C=C(C2=CC(CCCCCC)=C(/C=C5C(=O)C6=C(C=C(F)C(F)=C6)C5=C(C#N)C#N)S2)S3)C(C2=CC=C(CCCCCC)C=C2)(C2=CC=C(CCCCCC)C=C2)C2=C4SC(C3=CC(CCCCCC)=C(/C=C4C(=O)C5=C(C=C(F)C(F)=C5)C4=C(C#N)C#N)S3)=C2)C=C1,IDTCN-C,-5.59,-3.92,1.48,20.33,0.84,0.696,11.75,"Y. Liu, M. Li, J. Yang, W. Xue, S. Feng, J. Song, Z. Tang, W. Ma, Z. Bo, High-Efficiency As-Cast Organic Solar Cells Based on Acceptors with Steric Hindrance Induced Planar Terminal Group, Adv. Energy Mater. 9 (2019) 1901280. https://doi.org/10.1002/aenm.201901280."
279,CCC1(CC)C2=C(C=CC(/C=C/C3=CC(C)=C(/C(C4=C(C)C=C(C)C=C4C)=C4N=C(/C=C/C5=CC=C(N(C6=CC=CC=C6)C6=CC=CC=C6)C=C5)C=C4C)N3B(F)F)=C2)C2=C1C1=C(C3=C2C(CC)(CC)C2=C3C=CC(/C=C/C3=CC(C)=C(/C(C4=C(C)C=C(C)C=C4C)=C4N=C(/C=C/C5=CC=C(N(C6=CC=CC=C6)C6=CC=CC=C6)C=C5)C=C4C)N3B(F)F)=C2)C(CC)(CC)C2=C1C=CC(/C=C/C1=CC(C)=C(/C(C3=C(C)C=C(C)C=C3C)=C3N=C(/C=C/C4=CC=C(N(C5=CC=CC=C5)C5=CC=CC=C5)C=C4)C=C3C)N1B(F)F)=C2,3b,-5.52,-3.94,1.58,18.34,1.05,0.61,11.75,"P. Li, F. Wu, Y. Fang, H. Dahiya, M.L. Keshtov, H. Xu, A. Agrawal, G.D. Sharma, Truxene π-Expanded BODIPY Star-Shaped Molecules as Acceptors for Non-Fullerene Solar Cells with over 13% Efficiency, ACS Appl. Energy Mater. (2022). https://doi.org/10.1021/acsaem.1c03781."
280,CCCCCCC1=CC=C(C2(C3=CC=C(CCCCCC)C=C3)C3=CC=C4C(=C3C3=C2C2=C(S3)C3=C(C=C(/C=C5C(=O)C6=C(C=C(F)C(F)=C6)C5=C(C#N)C#N)S3)S2)C=CC2=C4C3=C(C4=C(S3)C3=C(C=C(/C=C5C(=O)C6=C(C=C(F)C(F)=C6)C5=C(C#N)C#N)S3)S4)C2(C2=CC=C(CCCCCC)C=C2)C2=CC=C(CC3=CC=C4C=C5C=CC(C)=CC5=CC4=C3)C=C2)C=C1,FTIC2,-5.51,-4.02,1.49,17.2,0.947,0.713,11.7,"B. Lu, Z. Zhang, B. Jia, G. Cai, J. Zhu, X. Lu, X. Zhan, Y. Yao, Precise Synthesis of Fused Decacyclic Electron Acceptor Isomers for Organic Solar Cells, Sol. RRL. 5 (2021) 2100163. https://doi.org/10.1002/solr.202100163."
281,CCCCCCC1=CC=C(C2(C3=CC=C(CCCCCC)C=C3)C3=CC4=C(C=C3C3=C2C2=C(C=C(/C=C5C(=O)C6=C(SC=C6Br)C5=C(C#N)C#N)S2)S3)C(C2=CC=C(CCCCCC)C=C2)(C2=CC=C(CCCCCC)C=C2)C2=C4SC3=C2SC(/C=C2C(=O)C4=C(SC=C4Br)C2=C(C#N)C#N)=C3)C=C1,ITC-2Br1,-5.7,-3.95,,16.6,1.01,0.7,11.7,"M. Guo, H. Chen, Z. Luo, Y. Zhu, F. He, C. Yang, Ternary organic solar cells with PCEs of up to 16.6% by two complementary acceptors working in alloy-like model, Org. Electron. 91 (2021) 106085. https://doi.org/10.1016/j.orgel.2021.106085."
282,CCCCCCC1=CC=C(C2(C3=CC=C(CCCCCC)C=C3)C3=CC4=C(C=C3C3=C2C2=C(S3)C3=C(C=C(/C=C5C(=O)C6=C(C=C(F)C(F)=C6)C5=C(C#N)C#N)S3)N2CC(CC)CCCC)C(C2=CC=C(CCCCCC)C=C2)(C2=CC=C(CCCCCC)C=C2)C2=C4SC3=C2N(CC(CC)CCCC)C2=C3SC(/C=C3C(=O)C4=C(C=C(F)C(F)=C4)C3=C(C#N)C#N)=C2)C=C1,INPIC-EH,-5.48,-3.99,1.39,20.7,0.837,0.684,11.7,"H. Feng, X. Song, M. Zhang, J. Yu, Z. Zhang, R. Geng, L. Yang, F. Liu, D. Baran, W. Tang, Side chain engineering on dithieno[3,2-b:2,3-d]pyrrol fused electron acceptors for efficient organic solar cells, Mater. Chem. Front. 3 (2019) 702–708. https://doi.org/10.1039/C8QM00669E."
283,CCCCCCC1=CC=C(C2(C3=CC=C(CCCCCC)C=C3)C3=CC4=C(C=C3C3=C2C=C(C2=C(OCC(CC)CCCC)C(/C=C5C(=O)C6=C(C=C(F)C(F)=C6)C5=C(C#N)C#N)=CS2)[Se]3)C(C2=CC=C(CCCCCC)C=C2)(C2=CC=C(CCCCCC)C=C2)C2=C4[Se]C(C3=C(OCC(CC)CCCC)C(/C=C4C(=O)C5=C(C=C(F)C(F)=C5)C4=C(C#N)C#N)=CS3)=C2)C=C1,i-IDSe-4F,-5.48,-3.78,1.52,19.48,0.86,0.694,11.66,"W. Wang, B. Zhao, Z. Liang, Z. Cong, L. Wang, H. Wu, N. Zheng, C. Gao, Achieving Efficient Polymer Solar Cells Based on Near-Infrared Absorptive Backbone Twisted Nonfullerene Acceptors through a Synergistic Strategy of an Indacenodiselenophene Fused-Ring Core and a Chlorinated Terminal Group, ACS Appl. Energy Mater. 5 (2022) 1322–1330. https://doi.org/10.1021/acsaem.1c03817."
