Repository: missamberyang/bert_opv

File: Bert_gen/Data/abcBERT_dataset.csv (part 7 of 14)
,SMILES,NFAs name ,HOMO,LUMO,Eg,Jsc,Voc,FF,PCE,reference
425,CCCCCCOC1=CC=CC(OCCCCCC)=C1C1=C(C2=C(C3=C(OCCCCCC)C=CC=C3OCCCCCC)C=C(C3=CC=C(/C=C4C(=O)C5=C(C=C(F)C(F)=C5)C4=C(C#N)C#N)S3)S2)SC(C2=CC=C(/C=C3C(=O)C4=CC(F)=C(F)C=C4C3=C(C#N)C#N)S2)=C1,o-4TB-2F,-5.63,-4,1.47,20.48,0.76,0.657,10.26,"Y.-N. Chen, M. Li, Y. Wang, J. Wang, M. Zhang, Y. Zhou, J. Yang, Y. Liu, F. Liu, Z. Tang, Q. Bao, Z. Bo, A Fully Non-fused Ring Acceptor with Planar Backbone and Near-IR Absorption for High Performance Polymer Solar Cells, Angew. Chem. Int. Ed. 59 (2020) 22714–22720. https://doi.org/10.1002/anie.202010856."
426,CCN(C/1=O)/C(SC1=C/C2=CC=C(C3=CC4=C(C=C3)C5=CC=C(C6=CC=C(/C=C7S/C(N(CC)C7=O)=C(C#N)C#N)C8=NSN=C68)C=C5C49C%10=CC=C(OCCCCCCCC)C=C%10C%11=C9C=CC(OCCCCCCCC)=C%11)C%12=NSN=C2%12)=C(C#N)/C#N,SFBRCN1,-5.93,-3.86,2.05,17.25,0.9,0.65,10.26,"X. Xu, Z. Bi, W. Ma, Z. Wang, W.C.H. Choy, W. Wu, G. Zhang, Y. Li, Q. Peng, Highly Efficient Ternary-Blend Polymer Solar Cells Enabled by a Nonfullerene Acceptor and Two Polymer Donors with a Broad Composition Tolerance, Adv. Mater. 29 (2017) 1704271. https://doi.org/10.1002/adma.201704271."
427,CCCCCCC1=CC=C(C2(C3=CC=C(CCCCCC)C=C3)C3=CC4=C(C=C3C3=C2C=C(C2=C(OCC(CC)CCCC)C(/C=C5C(=O)C6=C(C=CC=C6)C5=C(C#N)C#N)=CS2)S3)C(C2=CC=C(CCCCCC)C=C2)(C2=CC=C(CCCCCC)C=C2)C2=C4SC(C3=C(OCC(CC)CCCC)C(/C=C4C(=O)C5=C(C=CC=C5)C4=C(C#N)C#N)=CS3)=C2)C=C1,i-IEICO,-5.31,-3.68,,18.76,0.96,0.582,10.26,"Z. Cong, B. Zhao, Z. Chen, W. Wang, H. Wu, J. Liu, J. Wang, L. Wang, W. Ma, C. Gao, Efficient Polymer Solar Cells Having High Open-Circuit Voltage and Low Energy Loss Enabled by a Main-Chain Twisted Small Molecular Acceptor, ACS Appl. Mater. Interfaces. 11 (2019) 16795–16803. https://doi.org/10.1021/acsami.9b03499."
428,CCCCCCC1(CCCCCC)C2=CC3=C(C=C2C2=C1C=C(/C=C1C(=O)C4=C(C=C(Cl)C(Cl)=C4)C1=C(C#N)C#N)S2)C(CCCCCC)(CCCCCC)C1=C3SC(/C=C2C(=O)C3=C(C=C(Cl)C(Cl)=C3)C2=C(C#N)C#N)=C1,ID-4Cl,-5.81,-4.01,,17.87,0.767,0.7426,10.25,"X. Li, H. Meng, F. Shen, D. Su, S. Huo, J. Shan, J. Huang, C. Zhan, Semitransparent fullerene-free polymer solar cell with 44% AVT and 7% efficiency based on a new chlorinated small molecule acceptor, Dyes Pigments. 166 (2019) 196–202. https://doi.org/10.1016/j.dyepig.2019.03.024."
429,O=C(C(C=CC=C1)=C1C/2=C(C#N)C#N)C2=C/C3=CC4=C(S3)C5=C(C6=CC(C7(C8=CC=C(CCCCCCCCC)C=C8)C9=CC=C(CCCCCCCCC)C=C9)=C(C%10=C7C(SC(/C=C%11C(C(C=CC=C%12)=C%12C\%11=C(C#N)/C#N)=O)=C%13)=C%13S%10)C=C6C5(C%14=CC=C(CCCCCCCCC)C=C%14)C%15=CC=C(CCCCCCCCC)C=C%15)S4,ITIC-9,-5.78,-3.97,1.59,14.55,0.99,0.666,10.24,"T.J. Aldrich, S.M. Swick, F.S. Melkonyan, T.J. Marks, Enhancing Indacenodithiophene Acceptor Crystallinity via Substituent Manipulation Increases Organic Solar Cell Efficiency, Chem. Mater. 29 (2017) 10294–10298. https://doi.org/10.1021/acs.chemmater.7b04616."
430,CCCCCCC1=CC=C(C2(C3=CC=C(CCCCCC)C=C3)C3=C(C=C4C(=C3)C3=C(C5=C(C=C(/C=C6C(=O)C7=C(C=C(F)C(F)=C7)C6=C(C#N)C#N)S5)S3)C4(C3=CC=C(CCCCCC)C=C3)C3=CC=C(CCCCCC)C=C3)C3=C2C=C(/C=C2C(=O)C4=C(C=C(F)C(F)=C4)C2=C(C#N)C#N)S3)C=C1,T-TT-4F,-5.68,-3.53,1.58,18.6,0.856,0.643,10.23,"S. Liu, B. Zhao, Z. Cong, Q. Cheng, W. Wang, H. Pan, J. Liu, H. Wu, C. Gao, Influences of the terminal groups on the performances of asymmetric small molecule acceptors-based polymer solar cells, Dyes Pigments. 178 (2020) 108388. https://doi.org/10.1016/j.dyepig.2020.108388."
431,CCCCCCC1=CC=C(C2(C3=CC=C(CCCCCC)C=C3)C3=CC4=C(C=C3C3=C2C=C(/C=C2C(=O)C5=C(C=C6CCCCC6=C5)C2=C(C#N)C#N)S3)C(C2=CC=C(CCCCCC)C=C2)(C2=CC=C(CCCCCC)C=C2)C2=C4SC(/C=C3C(=O)C4=C(C=C5CCCCC5=C4)C3=C(C#N)C#N)=C2)C=C1,IDT-HN,-5.92,-3.86,,14.43,0.93,0.7641,10.22,"R. Li, G. Liu, R. Xie, Z. Wang, X. Yang, K. An, W. Zhong, X.-F. Jiang, L. Ying, F. Huang, Y. Cao, Introducing cyclic alkyl chains into small-molecule acceptors for efficient polymer solar cells, J. Mater. Chem. C. 6 (2018) 7046–7053. https://doi.org/10.1039/C8TC01780H."
432,O=C(C(C=CC=C1)=C1C/2=C(C#N)C#N)C2=C/C3=CC4=C(C5=CC(C6(C7=CC=C(CCCCCC)C=C7)C8=CC=C(CCCCCC)C=C8)=C(C9=C6C=C(/C=C%10C(C(C=CC=C%11)=C%11C\%10=C(C#N)C#N)=O)S9)C=C5C4(C%12=CC=C(CCCCCC)C=C%12)C%13=CC=C(CCCCCC)C=C%13)S3,IDT-,-5.92,-3.86,1.68,14.43,0.93,0.76,10.22,"S. Li, L. Ye, W. Zhao, X. Liu, J. Zhu, H. Ade, J. Hou, Design of a New Small-Molecule Electron Acceptor Enables Efficient Polymer Solar Cells with High Fill Factor, Adv. Mater. 29 (2017) 1704051. https://doi.org/10.1002/adma.201704051."
433,CCCCCCCCC1(CCCCCCCC)C2=CC3=C(C=C2C2=C1C=C(C1=C4C(F)=C(C(=O)OCC(CC)CCCC)SC4=C(/C=C4C(=O)C5=CC(F)=C(F)C=C5C4=C(C#N)C#N)S1)S2)C(CCCCCCCC)(CCCCCCCC)C1=C3SC(C2=C3C(F)=C(C(=O)OCC(CC)CCCC)SC3=C(/C=C3C(=O)C4=CC(F)=C(F)C=C4C3=C(C#N)C#N)S2)=C1,6-IF4F,-5.42,-4.14,1.27,25.21,0.59,0.679,10.22,"Y. Zhang, Y. Wang, T. Shan, Q. Wei, Y.X. Xu, H. Zhong, Non-Fullerene Acceptors with an Optical Response over 1000 nm toward Efficient Organic Solar Cells, ACS Appl. Mater. Interfaces. 13 (2021) 51279–51288. https://doi.org/10.1021/acsami.1c13404."
434,O=C(C(C=C(F)C(F)=C1)=C1C/2=C(C#N)C#N)C2=C/C(S3)=CC4=C3C=C(C5=C(OCCCCCCCC)C6=C(C7=CC(C8(C9=CC=C(CCCCCC)C=C9)C%10=CC=C(CCCCCC)C=C%10)=C(C%11=C8C(OCCCCCCCC)=C(C%12=CC%13=C(C=C(/C=C%14C(C(C=C(F)C(F)=C%15)=C%15C\%14=C(C#N)/C#N)=O)S%13)S%12)S%11)C=C7C6(C%16=CC=C(CCCCCC)C=C%16)C%17=CC=C(CCCCCC)C=C%17)S5)S4,IDTO-TT-4F,-5.39,-3.89,1.38,17.21,0.856,0.694,10.21,"D. Liu, B. Kan, X. Ke, N. Zheng, Z. Xie, D. Lu, Y. Liu, Extended Conjugation Length of Nonfullerene Acceptors with Improved Planarity via Noncovalent Interactions for High-Performance Organic Solar Cells, Adv. Energy Mater. 8 (2018) 1801618. https://doi.org/10.1002/aenm.201801618."
435,CCCCCCC1=CC=C(C2(C3=CC=C(CCCCCC)C=C3)C3=CC4=C(C=C3C3=C2C2=C(C=C(/C=C5C(=O)C6=C(C=C(F)C(F)=C6F)C5=C(C#N)C#N)S2)S3)C(C2=CC=C(CCCCCC)C=C2)(C2=CC=C(CCCCCC)C=C2)C2=C4SC3=C2SC(/C=C2C(=O)C4=C(C=C(F)C(F)=C4F)C2=C(C#N)C#N)=C3)C=C1,ITIC-3F,-5.73,-4.12,1.54,17.8,0.89,0.641,10.21,"T.J. Aldrich, M. Matta, W. Zhu, S.M. Swick, C.L. Stern, G.C. Schatz, A. Facchetti, F.S. Melkonyan, T.J. Marks, Fluorination Effects on Indacenodithienothiophene Acceptor Packing and Electronic Structure, End-Group Redistribution, and Solar Cell Photovoltaic Response, J. Am. Chem. Soc. 141 (2019) 3274–3287. https://doi.org/10.1021/jacs.8b13653."
436,O=C(C(C=C(F)C(F)=C1)=C1C/2=C(C#N)/C#N)C2=C/C(S3)=CC4=C3C5=C6C7=C8C9=C%10C(C%11=CC=C%10C7=CC=C6C4(C%12=CC=C(CCCCCC)C=C%12)C%13=CC=C(CCCCCC)C=C%13)=C(C(SC(/C=C%14C(C(C=C(F)C(F)=C%15)=C%15C\%14=C(C#N)C#N)=O)=C%16)=C%16C%11(C%17=CC=C(CCCCCC)C=C%17)C%18=CC=C(CCCCCC)C=C%18)C=C9N(CC(CCCCCC)CCCCCCCC)C8=C5,DTPC-DFIC,-5.31,-4.1,1.21,21.92,0.76,0.613,10.21,"Z. Yao, X. Liao, K. Gao, F. Lin, X. Xu, X. Shi, L. Zuo, F. Liu, Y. Chen, A.K.-Y. Jen, Dithienopicenocarbazole-Based Acceptors for Efficient Organic Solar Cells with Optoelectronic Response Over 1000 nm and an Extremely Low Energy Loss, J. Am. Chem. Soc. 140 (2018) 2054–2057. https://doi.org/10.1021/jacs.7b13239."
437,CCCCCCCCC1(CCCCCCCC)C2=CC3=C(C=C2C2=C1C1=C(C=C(C=C4C(=O)N(CC)C(=S)N(CC)C4=O)S1)S2)C(CCCCCCCC)(CCCCCCCC)C1=C3SC2=C1SC(C=C1C(=O)N(CC)C(=S)N(CC)C1=O)=C2,IDTTA,-5.81,-3.97,,14.9,0.98,0.69,10.2,"Y. Firdaus, Q. He, Y. Lin, F.A.A. Nugroho, V.M.L. Corre, E. Yengel, A.H. Balawi, A. Seitkhan, F. Laquai, C. Langhammer, F. Liu, M. Heeney, T.D. Anthopoulos, Novel wide-bandgap non-fullerene acceptors for efficient tandem organic solar cells, J. Mater. Chem. A. 8 (2020) 1164–1175. https://doi.org/10.1039/C9TA11752K."
438,CCCCC(CC)CC1(CC(CC)CCCC)C2=C(SC(/C=C3C(=O)C4=C(C=C(Cl)C(Cl)=C4)C3=C(C#N)C#N)=C2)C2=C1C=C(C1=CC=C(C3=CC4=C(S3)C3=C(C=C(/C=C5C(=O)C6=C(C=C(Cl)C(Cl)=C6)C5=C(C#N)C#N)S3)C4(CC(CC)CCCC)CC(CC)CCCC)C3=NSN=C13)S2,BTCIC-4CL,-5.64,-4.12,1.31,23.2,0.63,0.69,10.2,"S. Pang, X. Zhou, S. Zhang, H. Tang, S. Dhakal, X. Gu, C. Duan, F. Huang, Y. Cao, Nonfused Nonfullerene Acceptors with an A–D–A′–D–A Framework and a Benzothiadiazole Core for High-Performance Organic Solar Cells, ACS Appl. Mater. Interfaces. 12 (2020) 16531–16540. https://doi.org/10.1021/acsami.0c01850."
439,CCCCCCCCOC1=C2SC3=C(C2=C(OCCCCCCCC)C2=C1C1=C(S2)C2=C(C4=C(C=C(/C=C5C(=O)C6=C(C=CC=C6)C5=C(C#N)C#N)S4)S2)C1(C1=CC=C(CCCCCC)C=C1)C1=CC=C(CCCCCC)C=C1)C(C1=CC=C(CCCCCC)C=C1)(C1=CC=C(CCCCCC)C=C1)C1=C3SC2=C1SC(/C=C1/C(=O)C3=CC=CC=C3C1=C(C#N)C#N)=C2,OBTT-0F,-5.27,-3.87,1.45,16.86,0.889,0.679,10.2,"Y. Sun, H.-H. Gao, Y.-Q.-Q. Yi, X. Wan, H. Feng, X. Ke, Y. Zhang, J. Yan, C. Li, Y. Chen, Fluorination-modulated end units for high-performance non-fullerene acceptors based organic solar cells, Sci. China Mater. 62 (2019) 1210–1217. https://doi.org/10.1007/s40843-019-9415-2."
440,CCCCCCCCC1=CC=C(C2(C3=CC=C(C)C=C3)C3=CC4=C(C=C3C3=C2C2=C(C=C(C5=CC=C(C=C(C#N)C#N)C6=NSN=C56)S2)S3)C(C2=CC=C(CCCCCCCC)C=C2)(C2=CC=C(CCCCCCCC)C=C2)C2=C4SC3=C2SC(C2=CC=C(C=C(C#N)C#N)C4=NSN=C24)=C3)C=C1,IT-BT-CN,-5.53,-3.96,1.57,16.38,1,0.6247,10.2,"S. Shome, H.J. Shin, J. Yang, B. Park, S.-J. Ko, J. Lee, H. Choi, Microwave-Assisted Synthesis of Non-Fullerene Acceptors and Their Photovoltaic Studies for High-Performance Organic Solar Cells, ACS Appl. Energy Mater. 4 (2021) 9816–9826. https://doi.org/10.1021/acsaem.1c01872."
441,CCCCCCC1=CC=C(C2(C3=CC=C(CCCCCC)C=C3)C3=CC4=C(C=C3C3=C2C2=C(C=C(/C=C5C(=O)C6=C(C=C(Cl)C(Cl)=C6)C5=C(C#N)C#N)S2)S3)C(C2=CC=C(CCCCCC)C=C2)(C2=CC=C(CCCCCC)C=C2)C2=C4SC3=C2SC(/C=C(C#N)C2=NC4=C(C=CC(Cl)=C4)O2)=C3)C=C1,ICCl-IDTT-BOACl,-5.48,-3.73,1.59,18.37,0.99,0.561,10.2,"Y. Zhao, X. Tang, J. Cao, P. Huang, C. Weng, P. Shen, Balancing the Voc-Jsc trade-off in polymer solar cells based on 2-(benzoxazol-2-yl)-acetonitrile end-capped small-molecule acceptors through asymmetry and halogenation of end groups, Org. Electron. 102 (2022) 106446. https://doi.org/10.1016/j.orgel.2022.106446."
442,CCCCC(CC)CC1=C(/C=C2C(=O)C3=CC(F)=C(F)C=C3C2=C(C#N)C#N)SC(C2=CC(CC(CC)CCCC)=C(C3=C(CC(CC)CCCC)C=C(C4=CC(CC(CC)CCCC)=C(/C=C5C(=O)C6=CC(F)=C(F)C=C6C5=C(C#N)C#N)S4)S3)S2)=C1,4T-3,-5.86,-3.98,1.52,17.27,0.81,0.7245,10.15,"Y. Zhou, M. Li, H. Lu, H. Jin, X. Wang, Y. Zhang, S. Shen, Z. Ma, J. Song, Z. Bo, High-Efficiency Organic Solar Cells Based on a Low-Cost Fully Non-Fused Electron Acceptor, Adv. Funct. Mater. 31 (2021) 2101742. https://doi.org/10.1002/adfm.202101742."
443,FC1=CC(C2=CC3=C(C(SC(/C=C4C(C(C=CC=C5)=C5C4=C(C#N)C#N)=O)=C6)=C6C3(CC(CC)CCCC)CC(CC)CCCC)S2)=C(F)C=C1C7=CC(C8(CC(CC)CCCC)CC(CC)CCCC)=C(S7)C9=C8C=C(/C=C%10C(C(C=CC=C%11)=C%11C\%10=C(C#N)C#N)=O)S9,DF-PCIC,-5.49,-3.77,1.59,15.66,0.91,0.7,10.14,"N. Wang, L. Zhan, S. Li, M. Shi, T.-K. Lau, X. Lu, R. Shikler, C.-Z. Li, H. Chen, Enhancement of intra- and inter-molecular π-conjugated effects for a non-fullerene acceptor to achieve high-efficiency organic solar cells with an extended photoresponse range and optimized morphology, Mater. Chem. Front. 2 (2018) 2006–2012. https://doi.org/10.1039/C8QM00318A."
444,CCCCC(CC)CC1=C(F)C=C(C2=C3C=C(C4=CC5=C(S4)C4=C(C=C(/C=C6C(=O)C7=C(C=C(Cl)C(Cl)=C7)C6=C(C#N)C#N)S4)C5(CC(CC)CCCC)CC(CC)CCCC)SC3=C(C3=CC(F)=C(CC(CC)CCCC)S3)C3=C2SC(C2=CC4=C(S2)C2=C(C=C(/C=C5C(=O)C6=C(C=C(Cl)C(Cl)=C6)C5=C(C#N)C#N)S2)C4(CC(CC)CCCC)CC(CC)CCCC)=C3)S1,F-BDTC-Cl,-5.59,-3.9,1.46,19.16,0.841,0.628,10.13,"Y. Wang, S. Liu, H. Gao, L. Wang, W. Wang, B. Zhao, H. Wu, C. Gao, Synergistic halogenation of backbone and end group for high-performance non-fused acceptors based organic solar cells, Dyes Pigments. (2022) 110178. https://doi.org/10.1016/j.dyepig.2022.110178."
445,O=C(C(C(C)=CC=C1)=C1C/2=C(C#N)C#N)C2=C/C3=CC4=C(C5=CC(C6(CCCCCCCC)C7=CC=C(CCCCCC)C=C7)=C(C8=C6C=C(/C=C9C(C(C=CC(C)=C%10)=C%10C9=C(C#N)C#N)=O)S8)C=C5C4(CCCCCCCC)C%11=CC=C(CCCCCC)C=C%11)S3,IDT-OB1:1,-5.77,-3.87,1.66,16.18,0.88,0.71,10.12,"S. Feng, C. Zhang, Y. Liu, Z. Bi, Z. Zhang, X. Xu, W. Ma, Z. Bo, Fused-Ring Acceptors with Asymmetric Side Chains for High-Performance Thick-Film Organic Solar Cells, Adv. Mater. 29 (2017) 1703527. https://doi.org/10.1002/adma.201703527."
446,CCCCC(CC)CN1C(=O)C2=C(C3=CC4=C(S3)C3=C(C=C(/C=C5C(=O)C6=C(C=CC=C6)C5=C(C#N)C#N)S3)C4(CC(CC)CCCC)CC(CC)CCCC)SC(C3=CC4=C(S3)C3=C(C=C(/C=C5C(=O)C6=C(C=CC=C6)C5=C(C#N)C#N)S3)C4(CC(CC)CCCC)CC(CC)CCCC)=C2C1=O,TPDCIC,-5.38,-3.78,,18.16,0.83,0.6714,10.12,"S.-Z. Geng, W.-T. Yang, J. Gao, S.-X. Li, M.-M. Shi, T.-K. Lau, X.-H. Lu, C.-Z. Li, H.-Z. Chen, Non-fullerene Acceptors with a Thieno[3,4-c]pyrrole-4,6-dione (TPD) Core for Efficient Organic Solar Cells, Chin. J. Polym. Sci. 37 (2019) 1005–1014. https://doi.org/10.1007/s10118-019-2309-x."
447,CCCCCCCCOC(=O)C1=CC2=C(C3=CC4=C(S3)C3=C(C=C5C(=C3)C(C3=CC=CC(OCCCCCC)=C3)(C3=CC=CC(OCCCCCC)=C3)C3=C5SC(C5=C6C=C(C(=O)OCO)SC6=C(/C=C6SC(=C(C#N)C#N)N(CC)C6=O)S5)=C3)C4(C3=CC=CC(OCCCCCC)=C3)C3=CC(OCCCCCC)=CC=C3)SC(/C=C3SC(=C(C#N)C#N)N(CC)C3=O)=C2S1,ATT-7,-5.45,-3.61,1.54,15.99,0.97,0.6667,10.12,"J. Zhang, F. Liu, S. Chen, C. Yang, X. Zhu, D. Zhu, High-Performance Polymer Solar Cells Achieved by Introducing Side-Chain Heteroatom on Small-Molecule Electron Acceptor, Macromol. Rapid Commun. 40 (2019) 1800393. https://doi.org/10.1002/marc.201800393."
448,CCCCCCC1=CC=C(C2(C3=CC=C(CCCCCC)C=C3)C3=CC4=C(C=C3C3=C2C=C(/C=C2C(=O)C5=CC(F)=C(F)C=C5C2=C(C#N)C#N)S3)C(C2=CC=C(CCCCCC)C=C2)(C2=CC=C(CCCCCC)C=C2)C2=C4SC(C3=CC=C(C4=CC5=C(S4)C4=CC6=C(C=C4C5(C4=CC=C(CCCCCC)C=C4)C4=CC=C(CCCCCC)C=C4)C4=C(C=C(/C=C5C(=O)C7=C(C=C(F)C(F)=C7)C5=C(C#N)C#N)S4)C6(C4=CC=C(CCCCCC)C=C4)C4=CC=C(CCCCCC)C=C4)C4=NSN=C34)=C2)C=C1,BT-dIDT,-5.34,-3.87,1.54,18.59,0.87,0.6461,10.12,"M. Zhang, M. Zeng, H. Chen, L. Li, B. Zhao, S. Tan, A2-D-A1-D-A2-type small molecule acceptors incorporated with electron-deficient core for non-fullerene organic solar cells, Sol. Energy. 197 (2020) 511–518. https://doi.org/10.1016/j.solener.2020.01.032."
449,O=C1C2=C(C=CS2)C(/C1=C/C(S3)=CC4=C3C5=CC(OC(CC(CC)CCCC)(CC(CC)CCCC)C6=C7SC(/C=C8/C(C(C=CS9)=C9C8=O)=C(C#N)C#N)=C6)=C7C=C5OC4(CC(CC)CCCC)CC(CC)CCCC)=C(C#N)/C#N,NBDTP,-5.66,-3.79,1.58,16.12,0.942,0.665,10.1,"H. Wu, H. Fan, S. Xu, C. Zhang, S. Chen, C. Yang, D. Chen, F. Liu, X. Zhu, A Designed Ladder-Type Heteroarene Benzodi(Thienopyran) for High-Performance Fullerene-Free Organic Solar Cells, Sol. RRL. 1 (2017) 1700165. https://doi.org/10.1002/solr.201700165."
450,CCCCCCC1=CC=C(C2(C3=CC=C(CCCCCC)C=C3)C3=CC4=C(C=C3C3=C2C=C(C2=C5C(F)=C(C(=O)OCC(CC)CCCC)SC5=C(/C=C5C(=O)C6=C(C=CC(F)=C6)C5=C(C#N)C#N)S2)O3)C(C2=CC=C(CCCCCC)C=C2)(C2=CC=C(CCCCCC)C=C2)C2=C4SC(C3=C4C(F)=C(C(=O)OCC(CC)CCCC)SC4=C(/C=C4C(=O)C5=C(C=CC(F)=C5)C4=C(C#N)C#N)S3)=C2)C=C1,T2,-5.34,-3.96,1.3,22.65,0.67,0.66,10.1,"F.-X. Chen, J.-Q. Xu, Z.-X. Liu, M. Chen, R. Xia, Y. Yang, T.-K. Lau, Y. Zhang, X. Lu, H.-L. Yip, A.K.-Y. Jen, H. Chen, C.-Z. Li, Near-Infrared Electron Acceptors with Fluorinated Regioisomeric Backbone for Highly Efficient Polymer Solar Cells, Adv. Mater. 30 (2018) 1803769. https://doi.org/10.1002/adma.201803769."
451,O=C(C(C=CC=C1)=C1C/2=C(C#N)C#N)C2=C/C3=CC=C(C4=CC(C5(CCCCCCCC)CCCCCCCC)=C(C=C4)C6=C5C(C(CCCCCCCC)(CCCCCCCC)C7=C8C=CC(C9=CC=C(/C=C%10C(C(C=CC=C%11)=C%11C\%10=C(C#N)/C#N)=O)S9)=C7)=C8S6)S3,IDIDT-C8,-5.5,-3.86,1.63,15.81,0.97,0.6588,10.1,"R. Hou, M. Li, S. Feng, Y. Liu, L. Wu, Z. Bi, X. Xu, W. Ma, Z. Bo, Fused pentacyclic electron acceptors with four cis-arranged alkyl side chains for efficient polymer solar cells, J. Mater. Chem. A. 6 (2018) 3724–3729. https://doi.org/10.1039/C7TA10026D."
452,CCCCCCC1=CC=C(C2(C3=CC=C(CCCCCC)C=C3)C3=C(C=C4C(=C3)C3=C(C5=C(C=C(/C=C6C(=O)C7=C(C=C(Cl)C(Cl)=C7)C6=C(C#N)C#N)S5)S3)C4(C3=CC=C(CCCCCC)C=C3)C3=CC=C(CCCCCC)C=C3)C3=C2C=C(/C=C2C(=O)C4=C(C=C(F)C(F)=C4)C2=C(C#N)C#N)S3)C=C1,T-TT-4CL,-5.73,-3.61,1.53,18.92,0.811,0.65,10.1,"S. Liu, B. Zhao, Z. Cong, Q. Cheng, W. Wang, H. Pan, J. Liu, H. Wu, C. Gao, Influences of the terminal groups on the performances of asymmetric small molecule acceptors-based polymer solar cells, Dyes Pigments. 178 (2020) 108388. https://doi.org/10.1016/j.dyepig.2020.108388."
453,CCCCCCC1=CC=C(C2(C3=CC=C(CCCCCC)C=C3)C3=C(SC(/C=C4C(=O)C5=C(C=C(F)C(F)=C5)C4=C(C#N)C#N)=C3)C3=C2C2=C(OCC(CC)CCCC)C4=C(C(OCC(CC)CCCC)=C2S3)C2=C(S4)C3=C(C=C(CC4C(=O)C5=C(C=C(F)C=C5)C4=C(C#N)C#N)S3)C2(C2=CC=C(CCCCCC)C=C2)C2=CC=C(CCCCCC)C=C2)C=C1,BT-FIC,-5.48,-4.1,1.39,21.28,0.73,0.65,10.1,"Y. Li, W. Su, F. Wu, Z. Xu, Y.-K. Wang, M. Zhang, Z.-Q. Jiang, L.-S. Liao, Near-infrared non-fullerene acceptors based on dithienyl[1,2-b:4,5-b’]benzodithiophene core for high performance PTB7-Th-based polymer solar cells, Org. Electron. 65 (2019) 63–69. https://doi.org/10.1016/j.orgel.2018.10.042."
454,CCCCCCC1=CC=C(C2(C3=CC=C(CCCCCC)C=C3)C3=CC4=C(C=C3C3=C2C2=C(S3)C3=C(C=C(/C=C5C(=O)C6=C(C=CC=C6F)C5=C(C#N)C#N)S3)S2)C(C2=CC=C(CCCCCC)C=C2)(C2=CC=C(CCCCCC)C=C2)C2=C4SC3=C2SC2=C3SC(CC3C(=O)C4=C(C=CC=C4)C3=C(C#N)C#N)=C2)C=C1,INIC1,-5.54,-3.97,1.57,16.63,0.929,0.643,10.1,"S. Dai, F. Zhao, Q. Zhang, T.-K. Lau, T. Li, K. Liu, Q. Ling, C. Wang, X. Lu, W. You, X. Zhan, Fused Nonacyclic Electron Acceptors for Efficient Polymer Solar Cells, J. Am. Chem. Soc. 139 (2017) 1336–1343. https://doi.org/10.1021/jacs.6b12755."
455,CCCCCCCCCCC(CCCCCC)N1N=C2C(=N1)C(C1=CC3=C(S1)C1=C(C=C(/C=C4C(=O)C5=C(C=CC(F)=C5)C4=C(C#N)C#N)S1)C3(CC(CC)CCCC)CC(CC)CCCC)=C(F)C(F)=C2C1=CC2=C(S1)C1=C(C=C(/C=C3C(=O)C4=C(C=CC(F)=C4)C3=C(C#N)C#N)S1)C2(CC(CC)CCCC)CC(CC)CCCC,BTC6-2F,-5.52,-3.8,1.44,19.32,0.81,0.6414,10.1,"J. Huang, C.-Y. Gao, X.-H. Fan, X. Zhu, L.-M. Yang, A–D–C–D–A type non-fullerene acceptors based on the benzotriazole (BTA) unfused core for organic solar cells, New J. Chem. 45 (2021) 12802–12807. https://doi.org/10.1039/D1NJ01978C."
456,CCCCCCC1=CC=C(C2(C3=CC=C(CCCCCC)C=C3)C3=C(C=C4C(=C3)C3=C(C5=C(C=C(/C=C6C(=O)C7=C(C)SC=C7C6=C(C#N)C#N)S5)S3)C4(C3=CC=C(CCCCCC)C=C3)C3=CC=C(CCCCCC)C=C3)C3=C2C=C2C(=C3)C(C3=CC=C(CCCCCC)C=C3)(C3=CC=C(CCCCCC)C=C3)C3=C2SC2=C3SC(/C=C3C(=O)C4=C(C)SC=C4C3=C(C#N)C#N)=C2)C=C1,FTTCN-M,-5.53,-3.91,1.57,15.19,0.93,0.7137,10.08,"R. Ming, M. Zhang, W. Gao, W. Ning, Z. Luo, C. Zhong, F. Zhang, C. Yang, Fluorene-fused ladder-type non-fullerene small molecule acceptors for high-performance polymer solar cells, Mater. Chem. Front. 3 (2019) 709–715. https://doi.org/10.1039/C9QM00013E."
457,CCN(C/1=O)/C(SC1=C/C2=C(CC(C(OCCCCCCCC)=O)=C3)C3=C(C4=CC5=C(C(C=C(C(C6=CC=C(CCCCCC)C=C6)(C7=CC=C(CCCCCC)C=C7)C8=C9SC(C%10=C%11C(CC(C(OCCCCCCCC)=O)=C%11)=C(/C=C%12S/C(N(CC)C\%12=O)=C(C#N)/C#N)S%10)=C8)C9=C%13)=C%13C5(C%14=CC=C(CCCCCC)C=C%14)C%15=CC=C(CCCCCC)C=C%15)S4)S2)=C(C#N)C#N,ATT-1,-5.5,-3.63,1.54,16.48,0.87,0.7,10.07,"F. Liu, Z. Zhou, C. Zhang, T. Vergote, H. Fan, F. Liu, X. Zhu, A Thieno[3,4-b]thiophene-Based Non-fullerene Electron Acceptor for High-Performance Bulk-Heterojunction Organic Solar Cells, J. Am. Chem. Soc. 138 (2016) 15523–15526. https://doi.org/10.1021/jacs.6b08523."
458,CCCCCCC1=CC=C(C2(C3=CC=C(CCCCCC)C=C3)C3=CC4=C(C=C3C3=C2C=C(/C=C2C(=O)C5=C(C=C(F)C(F)=C5)C2=C(C#N)C#N)S3)C(C2=CC=C(CCCCCC)C=C2)(C2=CC=C(CCCCCC)C=C2)C2=C4SC(C3=CC4=C(S3)C3=CC5=C(C=C3C4(C3=CC=C(CCCCCC)C=C3)C3=CC=C(CCCCCC)C=C3)C3=C(C=C(/C=C4C(=O)C6=C(C=C(F)C(F)=C6)C4=C(C#N)C#N)S3)C5(C3=CC=C(CCCCCC)C=C3)C3=CC=C(CCCCCC)C=C3)=C2)C=C1,IDT2-DFIC,-5.39,-3.97,1.42,16.06,0.91,0.6922,10.06,"H. Tan, X. Zheng, J. Zhu, J. Yu, W. Zhu, An A–D–D–A-type non-fullerene small-molecule acceptor with strong near-infrared absorption for high performance polymer solar cells, J. Mater. Chem. C. 7 (2019) 13301–13306. https://doi.org/10.1039/C9TC04898G."
459,O=C(C(C=CC=C1)=C1C/2=C(C#N)/C#N)C2=C/C(S3)=CC4=C3C5=CC6=C(C=C5C4(CCCCCCCC)CCCCCCCC)C7=CC8=C(C(SC(/C=C9C(C(C=CC=C%10)=C%10C9=C(C#N)C#N)=O)=C%11)=C%11C8(CCCCCCCC)CCCCCCCC)C=C7C6(CCCCCCCC)CCCCCCCC,FDICTF,-5.43,-3.71,1.63,15.81,0.94,0.66,10.06,"N. Qiu, H. Zhang, X. Wan, C. Li, X. Ke, H. Feng, B. Kan, H. Zhang, Q. Zhang, Y. Lu, Y. Chen, A New Nonfullerene Electron Acceptor with a Ladder Type Backbone for High-Performance Organic Solar Cells, Adv. Mater. 29 (2017) 1604964. https://doi.org/10.1002/adma.201604964."
460,CCCCC(CC)CC1(CC(CC)CCCC)C2=C(C=CC(C3=CC=C(/C=C4C(=O)C5=CC=CC=C5C4=C(C#N)C#N)S3)=C2)C2=C1C1=C(C=C(C3=CC=C(/C=C4C(=O)C5=CC(F)=CC=C5C4=C(C#N)C#N)S3)C=C1)C2(CC(CC)CCCC)CC(CC)CCCC,YITI-2F,-5.6,-3.92,,15.54,0.928,0.6969,10.05,"Q. Yue, Z. Zhou, S. Xu, J. Zhang, X. Zhu, Design and synthesis of medium-bandgap small-molecule electron acceptors for efficient tandem solar cells, J. Mater. Chem. A. 6 (2018) 13588–13592. https://doi.org/10.1039/C8TA04405H."
461,CCCCCCC1=CC=C(C2(C3=CC=C(CCCCCC)C=C3)C3=CC4=C(C=C3C3=C2C2=C(C=C(C5=C(OC)C(OC)=C(/C=C6C(=O)C7=C(C=C(F)C=C7)C6=C(C#N)C#N)S5)S2)S3)C(C2=CC=C(CCCCCC)C=C2)(C2=CC=C(CCCCCC)C=C2)C2=C4SC3=C2SC(C2=C(OC)C(OC)=C(/C=C4C(=O)C5=C(C=CC(F)=C5)C4=C(C#N)C#N)S2)=C3)C=C1,IDTT2OT-2F,-5.12,-3.23,1.45,17.5,0.88,0.651,10.04,"I.N. Kim, S.J. Jeon, Y.H. Kim, H.S. Lee, Y.W. Han, N.G. Yang, D.H. Hong, C.H. Jung, D.K. Moon, Synthesis of 3,4-dimethoxythiophene spacer-based non-fullerene acceptors for efficient organic solar cells, Synth. Met. 280 (2021) 116880. https://doi.org/10.1016/j.synthmet.2021.116880."
462,CCCCCCC1=C(/C=C2C(=O)C3=C(C=C(F)C(F)=C3)C2=C(C#N)C#N)SC2=C1N(CC(CC)CCCC)C1=C2C2=NSN=C2C2=C1N(CC(CC)CCCC)C1=C2SC(/C=C2C(=O)C3=C(C=C(F)C(F)=C3)C2=C(C#N)C#N)=C1CCCCCC,BTT-4F,-5.71,-4.02,1.53,17.08,0.88,0.6668,10.03,"R. Ming, J. Gao, W. Gao, W. Ning, Z. Luo, F. Zhang, C. Yang, Benzo[c][1,2,5]thiadiazole-fused pentacyclic small molecule acceptors for organic solar cells, Dyes Pigments. 185 (2021) 108970. https://doi.org/10.1016/j.dyepig.2020.108970."
463,CCCCCCC1=CC=C(C2(C3=CC=C(CCCCCC)C=C3)C3=CC4=C(C=C3C3=C2C2=C(C=C(/C=C5C(=O)C6=C(C=CC=C6)C5=C(C#N)C#N)S2)S3)C(C2=CC=C(CCCCCC)C=C2)(C2=CC=C(CCCCCC)C=C2)C2=C4SC3=C2SC(/C=C2C(=O)C4=C(C=C(F)C(F)=C4)C2=C(C#N)C#N)=C3)C=C1,ITIC-2F,-5.76,-4.07,1.56,16.7,0.91,0.656,10.03,"T.J. Aldrich, M. Matta, W. Zhu, S.M. Swick, C.L. Stern, G.C. Schatz, A. Facchetti, F.S. Melkonyan, T.J. Marks, Fluorination Effects on Indacenodithienothiophene Acceptor Packing and Electronic Structure, End-Group Redistribution, and Solar Cell Photovoltaic Response, J. Am. Chem. Soc. 141 (2019) 3274–3287. https://doi.org/10.1021/jacs.8b13653."
464,CCCCCCC1(CCCCCC)C2=CC3=C(C=C2C2=C1C=C(/C=C1C(=O)C4=C(C=CC=C4)C1=C(C#N)C#N)S2)C(CCCCCC)(CCCCCC)C1=C3CC(/C=C2C(=O)C3=C(C=CC=C3)C2=C(C#N)C#N)=C1,IDIC,,,1.6,16.6,0.85,0.71,10,"P. Cheng, J. Wang, Q. Zhang, W. Huang, J. Zhu, R. Wang, S.-Y. Chang, P. Sun, L. Meng, H. Zhao, H.-W. Cheng, T. Huang, Y. Liu, C. Wang, C. Zhu, W. You, X. Zhan, Y. Yang, Unique Energy Alignments of a Ternary Material System toward High-Performance Organic Photovoltaics, Adv. Mater. 30 (2018) 1801501. https://doi.org/10.1002/adma.201801501."
465,CCCCC(CC)CC1(CC(CC)CCCC)C2=CC3=C(C=C2C2=C1C=C(C1=CC=C(/C=C4C(=O)C5=C(C=C(F)C(F)=C5)C4=C(C#N)C#N)[Se]1)S2)C(CC(CC)CCCC)(CC(CC)CCCC)C1=C3SC(C2=CC=C(/C=C3C(=O)C4=C(C=C(F)C=C4)C3=C(C#N)C#N)[Se]2)=C1,IDT2SeC2C4-2F,-5.37,-3.99,1.4,18.9,0.81,0.652,10,"X. Zhang, Q. Wang, Z. Liang, M. Li, Y. Geng, Low-bandgap non-fullerene acceptors based on selenophene π spacer and alkylated indaceno[1,2-b:5,6-b′]dithiophene for organic solar cells, Org. Electron. 69 (2019) 200–207. https://doi.org/10.1016/j.orgel.2019.03.038."
466,CCCCCCC1=CC=C(C2(C3=CC=C(CCCCCC)C=C3)C3=C(SC4=C3SC=C4/C=C3C(=O)C4=C(C=C(F)C(F)=C4)C3=C(C#N)C#N)C3=C2C2=C(S3)C3=C(S2)C2=C(C4=C(S2)C2=C(S4)C4=C(C5=C(S4)C(/C=C4C(=O)C6=C(C=C(F)C(F)=C6)C4=C(C#N)C#N)=CS5)C2(C2=CC=CC=C2)C2=CC=CC=C2)C3(C2=CC=C(CCCCCC)C=C2)C2=CC=C(CCCCCC)C=C2)C=C1,I-FUIC,-5.31,-3.99,1.28,20.2,0.779,0.634,10,"T. Li, L. Yang, Y. Xiao, K. Liu, J. Wang, X. Lu, X. Zhan, Facile synthesis of high-performance nonfullerene acceptor isomers via a one stone two birds strategy, J. Mater. Chem. A. 7 (2019) 20667–20674. https://doi.org/10.1039/C9TA07917C."
467,CCCCCCCCCCC1=CC=C(C2(C3=CC=C(CCCCCCCC)C=C3)C3=CC4=C(C=C3C3=C2C2=C(S3)C3=C(C=C(/C=C5C(=O)C6=C(C=C(F)C(F)=C6)C5=C(C#N)C#N)S3)S2)C(C2=CC=C(CCCCCCCCCC)C=C2)(C2=CC=C(CCCCCCCCCC)C=C2)C2=C4SC3=C2SC2=C3SC(/C=C3C(=O)C4=C(C=C(F)C(F)=C4)C3=C(C#N)C#N)=C2)C=C1,2F-C10,,,,19.92,0.804,0.6482,9.96,"F. Zhao, D. He, J. Xin, S. Dai, H. Xue, L. Jiang, Z. Wei, W. Ma, X. Zhan, Y. Li, C. Wang, Modulating morphology via side-chain engineering of fused ring electron acceptors for high performance organic solar cells, Sci. China Chem. 62 (2019) 790–796. https://doi.org/10.1007/s11426-019-9453-7."
468,CCCCCCCCC(C)N1C2=C(SC(/C=C3C(=O)C4=C(C=C(F)C(F)=C4)C3=C(C#N)C#N)=C2)C2=C1C1=C(S2)C2=C(SC3=C2N(C(CCCCCCCC)CCCCCCCC)C2=C3SC(/C=C3C(=O)C4=C(C=C(F)C(F)=C4)C3=C(C#N)C#N)=C2)C2=C1SC1=C2N(C(CCCCCCCC)CCCCCCCC)C2=C1SC(/C=C1C(=O)C3=C(C=C(F)C(F)=C3)C1=C(C#N)C#N)=C2,BTDTP-C8C9-6F,-5.68,-4.01,1.58,14.9,0.89,0.7498,9.95,"W. Wang, R. An, T. Wang, H. Li, J. Zhang, H. Tian, X. Wu, H. Tong, L. Wang, Nitrogen-Bridged Star-Shaped Fused-Ring Electron Acceptors for Organic Solar Cells, Giant. (2022) 100093. https://doi.org/10.1016/j.giant.2022.100093."
469,CCCCCCC1=CC=C(C2(C3=CC=C(CCCCCC)C=C3)C3=CC4=C(C=C3C3=C2C2=C(C=C(/C=C5C(=O)C6=C(C=CC=C6)C5=C(C#N)C#N)S2)S3)C(C2=CC=C(CCCCCC)C=C2)(C2=CC=C(CCCCCC)C=C2)C2=C4SC3=C2SC(/C=C2C(=O)C4=C(C=C(F)C(F)=C4)C2=C(C#N)C#N)=C3)C=C1,ITIC-4F,-5.74,-4.15,1.55,17.6,0.83,0.677,9.91,"T.J. Aldrich, M. Matta, W. Zhu, S.M. Swick, C.L. Stern, G.C. Schatz, A. Facchetti, F.S. Melkonyan, T.J. Marks, Fluorination Effects on Indacenodithienothiophene Acceptor Packing and Electronic Structure, End-Group Redistribution, and Solar Cell Photovoltaic Response, J. Am. Chem. Soc. 141 (2019) 3274–3287. https://doi.org/10.1021/jacs.8b13653."
470,CCCCCCC1(CCCCCC)C2=CC3=C(C=C2C2=C1C=C(/C=C1C(=O)C4=CC=CC=C4C1=C(C#N)C#N)S2)C(CCCCCC)(CCCCCC)C1=C3C=C2C(=C1)C1=C(C=C(/C=C3C(=O)C4=C(C=CC=C4)C3=C(C#N)C#N)S1)C2(CCCCCC)CCCCCC,FTIC-C6C6,-5.6,-3.81,1.63,16.03,0.91,0.6317,9.91,"Z. Zhang, M. Li, Y. Liu, J. Zhang, S. Feng, X. Xu, J. Song, Z. Bo, Simultaneous enhancement of the molecular planarity and the solubility of non-fullerene acceptors: effect of aliphatic side-chain substitution on the photovoltaic performance, J. Mater. Chem. A. 5 (2017) 7776–7783. https://doi.org/10.1039/C7TA02141K."
471,O=C(C(C=C(Cl)C(Cl)=C1)=C1C/2=C(C#N)/C#N)C2=C/C3=CC(C4(CCCCCCCC)CCCCCCCC)=C(S3)C5=C4C=C(C(C=C(C(CCCCCCCC)(CCCCCCCC)C6=C7SC(/C=C8C(C(C=C(Cl)C(Cl)=C9)=C9C8=C(C#N)C#N)=O)=C6)C7=C%10)=C%10C%11(CCCCCCCC)CCCCCCCC)C%11=C5,F-2CL,-5.5,-3.86,1.54,15.97,0.906,0.684,9.89,"Y. Wang, Y. Wang, B. Kan, X. Ke, X. Wan, C. Li, Y. Chen, High-Performance All-Small-Molecule Solar Cells Based on a New Type of Small Molecule Acceptors with Chlorinated End Groups, Adv. Energy Mater. 8 (2018) 1802021. https://doi.org/10.1002/aenm.201802021."
472,CCCCC(CC)CC1(CC(CC)CCCC)C2=C(SC(/C=C3C(=O)C4=CC(F)=C(F)C=C4C3=C(C#N)C#N)=C2)C2=C1C=C(C1=CC=C(C3=CC4C(S3)C3=C(C=C(/C=C5C(=O)C6=CC(F)=C(F)C=C6C5=C(C#N)C#N)S3)C4(CC(CC)CCCC)CC(CC)CCCC)N=N1)S2,NOCIC,,,,16.22,0.907,0.67,9.89,"J. Gao, Y. Li, S. Li, X. Xia, X. Lu, M. Shi, H. Chen, Non-fullerene acceptors with nitrogen-containing six-membered heterocycle cores for the applications in organic solar cells, Sol. Energy Mater. Sol. Cells. 225 (2021) 111046. https://doi.org/10.1016/j.solmat.2021.111046."
473,CCCCCC1=CC=C(C2(C3=CC=C(CCCCC)C=C3)C3=CC4=C(C=C3C3=C2C2=C(S3)C3=C(C=C(/C=C5C(=O)C6=C(C=C(F)C(F)=C6)C5=C(C#N)C#N)S3)S2)C(C2=CC=C(CCCCC)C=C2)(C2=CC=C(CCCCC)C=C2)C2=C4SC3=C2SC2=C3SC(/C=C3C(=O)C4=C(C=C(F)C(F)=C4)C3=C(C#N)C#N)=C2)C=C1,2F-C5,,,,19.63,0.77,0.673,9.87,"F. Zhao, D. He, J. Xin, S. Dai, H. Xue, L. Jiang, Z. Wei, W. Ma, X. Zhan, Y. Li, C. Wang, Modulating morphology via side-chain engineering of fused ring electron acceptors for high performance organic solar cells, Sci. China Chem. 62 (2019) 790–796. https://doi.org/10.1007/s11426-019-9453-7."
474,CCCCCCC1=CC=C(C2(C3=CC=C(CCCCCC)C=C3)C3=CC4=C(C=C3C3=C2C2=C(C=C(/C=C5C(=O)C6=CC=CC=C6C5=C(C#N)C#N)S2)S3)N(CC(CC)CCCC)C2=CC3=C(C=C24)C(C2=CC=C(CCCCCC)C=C2)(C2=CC=C(CCCCCC)C=C2)C2=C3SC3=C2SC(/C=C2C(=O)C4=CC=CC=C4C2=C(C#N)C#N)=C3)C=C1,CZTT-IC,-5.54,-3.97,1.56,17.26,0.97,0.5897,9.87,"H. Wang, Z. Zhang, J. Yu, X. Liu, S. Qu, S. Guang, W. Tang, Nonacyclic carbazole-based non-fullerene acceptors enable over 12% efficiency with enhanced stability for organic solar cells, J. Mater. Chem. A. 7 (2019) 21903–21910. https://doi.org/10.1039/C9TA08573D."
475,CCCCC(CC)CC1(CC(CC)CCCC)C2=C(SC(/C=C3C(=O)C4=C(C=CC(F)=C4)C3=C(C#N)C#N)=C2)C2=C1C=C(C1=C(F)C(F)=C(C3=CC4=C(S3)C3=C(C=C(/C=C5C(=O)C6=C(C=C(F)C(F)=C6)C5=C(C#N)C#N)S3)C4(CC(CC)CCCC)CC(CC)CCCC)S1)S2,HF-TCIC,-5.43,-3.83,1.44,20.04,0.76,0.65,9.86,"R. Qin, W. Yang, S. Li, T.-K. Lau, Z. Yu, Z. Liu, M. Shi, X. Lu, C.-Z. Li, H. Chen, Enhanced intramolecular charge transfer of unfused electron acceptors for efficient organic solar cells, Mater. Chem. Front. 3 (2019) 513–519. https://doi.org/10.1039/C8QM00609A."
476,CCCCCCCCC(CCCCCCCC)N1C2=CC(C3=CC=C(/C=C4C(=O)C5=CC(Br)=CC=C5C4=C(C#N)C#N)S3)=CC=C2C2=CC=C(C3=CC=C(/C=C4C(=O)C5=CC(Br)=CC=C5C4=C(C#N)C#N)S3)C=C21,C8IDT-Br,-5.73,-3.86,1.9,15.66,0.97,0.6481,9.85,"L. Zhang, S. Tu, W. Wang, Q. Ling, Brominated Small-Molecule Acceptors with a Simple Non-fused Framework for Efficient Organic Solar Cells, ACS Appl. Energy Mater. 4 (2021) 4805–4814. https://doi.org/10.1021/acsaem.1c00369."
477,CCCCC(CC)CC1(CC(CC)CCCC)C2=C(SC(/C=C3C(=O)C4=C(C=C(F)C(F)=C4)C3=C(C#N)C#N)=C2)C2=C1C=C(C1=CC=C(C3=CC4=C(S3)C3=C(C=C(/C=C5C(=O)C6=C(C=C(F)C(F)=C6)C5=C(C#N)C#N)S3)C4(CC(CC)CCCC)CC(CC)CCCC)C3=NSN=C13)S2,BT-IC4F,-5.89,-4.27,1.37,21.4,0.69,0.664,9.83,"Y. Wang, Z. Liu, X. Cui, C. Wang, H. Lu, Y. Liu, Z. Fei, Z. Ma, Z. Bo, Small molecule acceptors with a ladder-like core for high-performance organic solar cells with low non-radiative energy losses, J. Mater. Chem. A. 8 (2020) 12495–12501. https://doi.org/10.1039/D0TA03683H."
478,CCCCCCOC1=C(C2=CC3=C(S2)C2=C(C=C(/C=C4C(=O)C5=C(C=C(F)C(F)=C5)C4=C(C#N)C#N)S2)C3(CC(CC)CCCC)CC(CC)CCCC)SC(C2=CC3=C(S2)C2=C(C=C(/C=C4C(=O)C5=C(C=C(F)C(F)=C5)C4=C(C#N)C#N)S2)C3(CC(CC)CCCC)CC(CC)CCCC)=C1OCCCCCC,C6OT-4F,-5.36,-4.03,1.24,21.5,0.761,0.6001,9.83,"D. Luo, Y. Zhang, L. Li, C. Shan, Q. Liu, Z. Wang, W.C.H. Choy, A.K.K. Kyaw, Near-infrared non-fused ring acceptors with light absorption up to 1000?nm for efficient and low-energy loss organic solar cells, Mater. Today Energy. 24 (2022) 100938. https://doi.org/10.1016/j.mtener.2021.100938."
479,CCCCCCC1=CC=C(C2(C3=CC=C(CCCCCC)C=C3)C3=CC4=C(C=C3C3=C2C=C(C2=C5C(F)=C(C(=O)OCC(CC)CCCC)SC5=C(/C=C5C(=O)C6=C(C=CC=C6)C5=C(C#N)C#N)S2)O3)C(C2=CC=C(CCCCCC)C=C2)(C2=CC=C(CCCCCC)C=C2)C2=C4SC(C3=C4C(F)=C(C(=O)OCC(CC)CCCC)SC4=C(/C=C4C(=O)C5=C(C=CC=C5)C4=C(C#N)C#N)S3)=C2)C=C1,T1,-5.42,-3.91,1.34,20.95,0.72,0.65,9.82,"F.-X. Chen, J.-Q. Xu, Z.-X. Liu, M. Chen, R. Xia, Y. Yang, T.-K. Lau, Y. Zhang, X. Lu, H.-L. Yip, A.K.-Y. Jen, H. Chen, C.-Z. Li, Near-Infrared Electron Acceptors with Fluorinated Regioisomeric Backbone for Highly Efficient Polymer Solar Cells, Adv. Mater. 30 (2018) 1803769. https://doi.org/10.1002/adma.201803769."
480,CCCCCCC1=CC=C(C2(C3=CC=C(CCCCCC)C=C3)C3=C(SC(/C=C4C(=O)C5=C(C=CC(C)=C5)C4=C(C#N)C#N)=C3)C3=C2C2=C(S3)C(C3=CC4=C(C=C(CC(CC)CCCC)S4)S3)=C3C(=C2C2=CC4=C(C=C(CC(CC)CCCC)S4)S2)SC2=C3C(C3=CC=C(CCCCCC)C=C3)(C3=CC=CC(CCCCCC)=C3)C3=C2SC(/C=C2C(=O)C4=C(C=CC(C)=C4)C2=C(C#N)C#N)=C3)C=C1,BTT-MIC,-5.55,-3.76,1.53,15.9,1.027,0.6151,9.82,"Y. Jia, Y. Zhang, W. Jiang, B. Su, C. Liu, E. Zhu, G. Che, A fused-ring non-fullerene acceptor based on a benzo[1,2-b:4,5-b′]dithiophene central core with a thieno[3,2-b]thiophene side-chain for highly efficient organic solar cells, J. Mater. Chem. A. 7 (2019) 10905–10911. https://doi.org/10.1039/C9TA01888C."
481,C#CC(CCCC)CN1C(=O)C2=C(C3=CC4=C(S3)C3=C(C=C(/C=C5C(=O)C6=C(C=C7C=CC=CC7=C6)C5=C(C#N)C#N)S3)C4(CC(CC)CCCC)CC(CC)CCCC)SC(C3=CC4=C(S3)C3=C(C=C(/C=C5C(=O)C6=C(C=C7C=CC=CC7=C6)C5=C(C#N)C#N)S3)C4(CC(CC)CCCC)CC(CC)CCCC)=C2C1=O,TPDCNC,-5.37,-3.83,,17.4,0.8,0.704,9.8,"S.-Z. Geng, W.-T. Yang, J. Gao, S.-X. Li, M.-M. Shi, T.-K. Lau, X.-H. Lu, C.-Z. Li, H.-Z. Chen, Non-fullerene Acceptors with a Thieno[3,4-c]pyrrole-4,6-dione (TPD) Core for Efficient Organic Solar Cells, Chin. J. Polym. Sci. 37 (2019) 1005–1014. https://doi.org/10.1007/s10118-019-2309-x."
482,O=C1N(CCCCCC)/C(S/C1=C/C2=CC=C(C3=CC4=C(C=C3)N(CC(CC)CCCC)C5=C4C=C(N(CC(CC)CCCC)C6=C7C=C(C8=CC=C(/C=C9S/C(N(CCCCCC)C/9=O)=C(C#N)C#N)C%10=NSN=C8%10)C=C6)C7=C5)C%11=NSN=C2%11)=C(C#N)/C#N,ICz-RdCN2,-5.58,-3.98,1.61,15.58,1.01,0.62,9.76,"Suman, A. Siddiqui, M.L. Keshtov, G.D. Sharma, S.P. Singh, New indolo carbazole-based non-fullerene n-type semiconductors for organic solar cell applications, J. Mater. Chem. C. 7 (2019) 543–552. https://doi.org/10.1039/C8TC05318A."
483,O=C(C(C=CC=C1)=C1C/2=C(C#N)C#N)C2=C/C(S3)=CC4=C3C5=C(C4(C6=CC=C(CCCCCC)C=C6)C7=CC=C(CCCCCC)C=C7)C8=CC9=C(C(C(C%10=CC=C(CCCCCC)C=C%10)(C%11=CC=C(CCCCCC)C=C%11)C%12=C%13SC(/C=C%14C(C(C=CC=C%15)=C%15C\%14=C(C#N)/C#N)=O)=C%12)=C%13S9)C=C8S5,BDCPDT-IC,-5.41,-3.87,1.5,16.84,0.84,0.69,9.73,"S.-L. Chang, F.-Y. Cao, W.-C. Huang, P.-K. Huang, C.-S. Hsu, Y.-J. Cheng, Highly Efficient Inverted D:A1:A2 Ternary Blend Organic Photovoltaics Combining a Ladder-type Non-Fullerene Acceptor and a Fullerene Acceptor, ACS Appl. Mater. Interfaces. 9 (2017) 24797–24803. https://doi.org/10.1021/acsami.7b06650."
484,CCCCCCCCCCC(CCCCCCCC)CC1=C(/C=C2C(=O)C3=C(C=C(F)C(F)=C3)C2=C(C#N)C#N)SC(C2=CC(C(C)C)=C3C=CC4=C(C5=CC(CC(CCCCCCCC)CCCCCCCCCC)=C(/C=C6C(=O)C7=C(C=C(F)C(F)=C7)C6=C(C#N)C#N)S5)C=C(C(C)C)C5=C4C3=C2C=C5)=C1,Py-2F,-5.58,-3.62,2.18,15.44,0.92,0.6822,9.73,"H. Li, J. Chen, L. Yi, J. Cao, M. Xiao, W. Zhuang, J. Li, R. Xia, J. Yu, Z. Tang, Easily synthesized pyrene-based nonfullerene acceptors for efficient organic solar cells, Synth. Met. 281 (2021) 116904. https://doi.org/10.1016/j.synthmet.2021.116904."
485,CCCCCCC1=CC=C(C2(C3=CC=C(CCCCCC)C=C3)C3=CC4=C(C=C3C3=C2C2=C(C=C(/C=C/C=C5/C(=O)C6=C(C=CC=C6)C5=C(C#N)C#N)S2)S3)C(C2=CC=C(CCCCCC)C=C2)(C2=CC=C(CCCCCC)C=C2)C2=C4SC3=C2SC(/C=C/C=C2/C(=O)C4=C(C=CC(F)=C4)C2=C(C#N)C#N)=C3)C=C1,lTVflC,-5.56,-4.01,1.37,19.73,0.84,0.5867,9.72,"X. Li, H. Huang, H. Bin, Z. Peng, C. Zhu, L. Xue, Z.-G. Zhang, Z. Zhang, H. Ade, Y. Li, Synthesis and Photovoltaic Properties of a Series of Narrow Bandgap Organic Semiconductor Acceptors with Their Absorption Edge Reaching 900 nm, Chem. Mater. 29 (2017) 10130–10138. https://doi.org/10.1021/acs.chemmater.7b03928."
486,CCCCCCCCC1(CCCCCCCC)C2=CC(C3=CC=C(/C=C4C(=O)C5=CC(Br)=CC=C5C4=C(C#N)C#N)S3)=CC=C2C2=CC=C(C3=CC=C(/C=C4C(=O)C5=CC(Br)=CC=C5C4=C(C#N)C#N)S3)C=C21,F8IDT-Br,-5.82,-3.87,1.38,14.6,0.98,0.6776,9.7,"L. Zhang, S. Tu, W. Wang, Q. Ling, Brominated Small-Molecule Acceptors with a Simple Non-fused Framework for Efficient Organic Solar Cells, ACS Appl. Energy Mater. 4 (2021) 4805–4814. https://doi.org/10.1021/acsaem.1c00369."
487,CCCCCCOC1=CC=C(C2(C3=CC=C(OCCCCCC)C=C3)C3=CC4=C(C=C3C3=C2C2=C(C=C(/C=C5/C(=O)C6=C(C=CC=C6)C5=C(C#N)C#N)S2)S3)C(C2=CC=C(OCCCCCC)C=C2)(C2=CC=C(OCCCCCC)C=C2)C2=C4SC3=C2SC(/C=C2/C(=O)C4=C(C=CC=C4)C2=C(C#N)C#N)=C3)C=C1,POIT-IC,-5.57,-3.92,,16.1,1.04,0.601,9.7,"Q. Fan, W. Su, M. Zhang, J. Wu, Y. Jiang, X. Guo, F. Liu, T.P. Russell, M. Zhang, Y. Li, Synergistic Effects of Side-Chain Engineering and Fluorination on Small Molecule Acceptors to Simultaneously Broaden Spectral Response and Minimize Voltage Loss for 13.8% Efficiency Organic Solar Cells, Sol. RRL. 3 (2019) 1900169. https://doi.org/10.1002/solr.201900169."
488,CCCCCCCCOC1=CC=CC(OCCCCCCCC)=C1C1=C(C2=CC=C(/C=C3/C(=O)C4=C(C=C(F)C(F)=C4)C3=C(C#N)C#N)S2)SC(C2=CC(OCC(CC)CCCC)=C(C3=CC(C4=C(OCCCCCCCC)C=CC=C4OCCCCCCCC)=C(C4=CC=C(/C=C5/C(=O)C6=CC(F)=C(F)C=C6C5=C(C#N)C#N)S4)S3)C=C2OCC(CC)CCCC)=C1,PhO4T-1,-5.53,-3.94,,20.71,0.859,0.5446,9.69,"C. Li, X. Zhang, N. Yu, X. Gu, L. Qin, Y. Wei, X. Liu, J. Zhang, Z. Wei, Z. Tang, Q. Shi, H. Huang, Simple Nonfused-Ring Electron Acceptors with Noncovalently Conformational Locks for Low-Cost and High-Performance Organic Solar Cells Enabled by End-Group Engineering, Adv. Funct. Mater. 32 (2022) 2108861. https://doi.org/10.1002/adfm.202108861."
489,CCCCCCCCC1(C)C2=C(C=C3C(=C2)C2=C(C=C(/C=C4C(=O)C5=C(C=CC(C)=C5)C4=C(C#N)C#N)S2)C3(CCCCCCCC)CCCCCCCC)C2=C1C=C(/C=C1C(=O)C3=C(C=C(C)C=C3)C1=C(C#N)C#N)S2,IDT-2O,-5.73,-3.85,1.64,15.64,0.86,0.723,9.68,"S. Feng, C. Zhang, Y. Liu, Z. Bi, Z. Zhang, X. Xu, W. Ma, Z. Bo, Fused-Ring Acceptors with Asymmetric Side Chains for High-Performance Thick-Film Organic Solar Cells, Adv. Mater. 29 (2017) 1703527. https://doi.org/10.1002/adma.201703527."
490,CCCCCCC1=CC=C(C2(C3=CC=C(CCCCCC)C=C3)C3=C([Se]C(/C=C4C(=O)C5=C(C=CC=C5)C4=C(C#N)C#N)=C3)C3=C2C2=C(S3)C3=C(S2)C2=C(C=C(/C=C4C(=O)C5=C(C=CC=C5)C4=C(C#N)C#N)[Se]2)C3(C2=CC=C(CCCCCC)C=C2)C2=CC=C(CCCCCC)C=C2)C=C1,STIC,-5.2,-3.91,,19.96,0.77,0.63,9.68,"X. Liao, X. Shi, M. Zhang, K. Gao, L. Zuo, F. Liu, Y. Chen, A.K.-Y. Jen, Fused selenophene-thieno[3,2-b]thiophene–selenophene (ST)-based narrow-bandgap electron acceptor for efficient organic solar cells with small voltage loss, Chem. Commun. 55 (2019) 8258–8261. https://doi.org/10.1039/C9CC03585K."
491,CCCCCCCCC1(CCCCCCCC)C2=CC3=C(C=C2C2=C1C=C(/C=C1C(=O)C4=C(C=CC(C)=C4)C1=C(C#N)C#N)S2)C(CCCCCCCC)(CCCCCCCC)C1=C3SC(/C=C2C(=O)C3=C(C=C(C)C=C3)C2=C(C#N)C#N)=C1,IDT-2O,-5.72,-3.85,,15.7,0.86,0.716,9.65,"C. Zhang, S. Feng, Y. Liu, S. Ming, H. Lu, D. Ma, X. Xu, Y. Wu, Z. Bo, High efficiency ternary polymer solar cells based on a fused pentacyclic electron acceptor, J. Mater. Chem. A. 6 (2018) 6854–6859. https://doi.org/10.1039/C8TA00944A."
492,CCCCC(CC)CCC1(CC(CC)CCCC)C2=C(SC(/C=C3C(=O)C4=C(C=C(F)C(F)=C4)C3=C(C#N)C#N)=C2)C2=C1C=C(C1=C(OCC(CC)CCCC)C(OCC(CC)CCCC)=C(C3=CC4=C(S3)C3=C(C=C(/C=C5C(=O)C6=C(C=C(F)C(F)=C6)C5=C(C#N)C#N)S3)C4(CC(CC)CCCC)CC(CC)CCCC)C3=NSN=C31)S2,BCDT-4F,-5.46,-3.86,1.4,18.28,0.8,0.66,9.65,"C. He, Y. Li, S. Li, Z.-P. Yu, Y. Li, X. Lu, M. Shi, C.-Z. Li, H. Chen, Near-Infrared Electron Acceptors with Unfused Architecture for Efficient Organic Solar Cells, ACS Appl. Mater. Interfaces. 12 (2020) 16700–16706. https://doi.org/10.1021/acsami.0c00837."
493,O=C(C(C=CC=C1)=C1C/2=C(C#N)C#N)C2=C/C3=CC(N(C(CCCCCCCC)CCCCCCCC)C4=C5SC6=C4SC7=C6N(C(CCCCCCCC)CCCCCCCC)C8=C7SC(/C=C9C(C(C=CC=C%10)=C%10C9=C(C#N)C#N)=O)=C8)=C5S3,SN61C,-5.38,-3.93,1.39,16.5,0.88,0.66,9.6,"C. Huang, X. Liao, K. Gao, L. Zuo, F. Lin, X. Shi, C.-Z. Li, H. Liu, X. Li, F. Liu, Y. Chen, H. Chen, A.K.-Y. Jen, Highly Efficient Organic Solar Cells Based on S,N-Heteroacene Non-Fullerene Acceptors, Chem. Mater. 30 (2018) 5429–5434. https://doi.org/10.1021/acs.chemmater.8b02276."
494,O=C(C1=C(C)SC(C)=C1C/2=C(C#N)C#N)C2=C/C3=CC4=C(S3)C5=C(C6=C(C7=CC=C(CC(CC)CCCC)S7)C8=C(C9=C(S8)C(SC(/C=C%10C(C%11=C(C)SC(C)=C%11C\%10=C(C#N)/C#N)=O)=C%12)=C%12C9(C%13=CC=C(CCCCCC)C=C%13)C%14=CC=C(CCCCCC)C=C%14)C(C%15=CC=C(CC(CC)CCCC)S%15)=C6S5)C4(C%16=CC=C(CCCCCC)C=C%16)C%17=CC=C(CCCCCC)C=C%17,BTTIC-4M,-5.55,-3.79,1.49,15.67,0.968,0.637,9.6,"W. Gao, T. Liu, Z. Luo, L. Zhang, R. Ming, C. Zhong, W. Ma, H. Yan, C. Yang, Regulating exciton bonding energy and bulk heterojunction morphology in organic solar cells via methyl-functionalized non-fullerene acceptors, J. Mater. Chem. A. 7 (2019) 6809–6817. https://doi.org/10.1039/C9TA00597H."
495,O=C(C(C=CC=C1)=C1C/2=C(C#N)/C#N)C2=C/C(C(OCCCCCC)=C3)=CC(OCCCCCC)=C3C4=CC5=C(C6=CC(C7(C8=CC=C(CCCCCC)C=C8)C9=CC=C(CCCCCC)C=C9)=C(C%10=C7C=C(C%11=C(OCCCCCC)C=C(/C=C%12C(C(C=CC=C%13)=C%13C\%12=C(C#N)C#N)=O)C(OCCCCCC)=C%11)S%10)C=C6C5(C%14=CC=C(CCCCCC)C=C%14)C%15=CC=C(CCCCCC)C=C%15)S4,IDT-BOC6,-5.51,-3.78,1.63,17.52,1.01,0.54,9.6,"Y. Liu, Z. Zhang, S. Feng, M. Li, L. Wu, R. Hou, X. Xu, X. Chen, Z. Bo, Exploiting Noncovalently Conformational Locking as a Design Strategy for High Performance Fused-Ring Electron Acceptor Used in Polymer Solar Cells, J. Am. Chem. Soc. 139 (2017) 3356–3359. https://doi.org/10.1021/jacs.7b00566."
496,CCCCCCCCC1(CCCCCCCC)C2=CC3=C(C=C2C2=C1C=C(/C=C1C(=O)C4=CC=CC=C4C1=C(C#N)C#N)S2)C(CCCCCCCC)(CCCCCCCC)C1=C3C=C2C(=C1)C1=C(C=C(/C=C3C(=O)C4=CC=CC=C4C3=C(C#N)C#N)S1)C2(CCCCCCCC)CCCCCCCC,F-H,-5.42,-3.79,1.63,15.02,0.94,0.67,9.59,"Y. Wang, Y. Zhang, N. Qiu, H. Feng, H. Gao, B. Kan, Y. Ma, C. Li, X. Wan, Y. Chen, A Halogenation Strategy for over 12% Efficiency Nonfullerene Organic Solar Cells, Adv. Energy Mater. 8 (2018) 1702870. https://doi.org/10.1002/aenm.201702870."
