Repository: missamberyang/bert_opv

File: Bert_gen/Data/abcBERT_dataset.csv (part 8 of 14)
,SMILES,NFAs name ,HOMO,LUMO,Eg,Jsc,Voc,FF,PCE,reference
497,CCCCCCC1=CC=C(C2(C3=CC=C(CCCCCC)C=C3)C3=CC4=C(OCC(CC)CCCC)C5=C(C=C4C(OCC(CC)CCCC)=C3C3=C2C2=C(C=C(/C=C4C(=O)C6=C(Cl)SC=C6C4=C(C#N)C#N)S2)S3)C(C2=CC=C(CCCCCC)C=C2)(C2=CC=C(CCCCCC)C=C2)C2=C5SC3=C2SC(/C=C2C(=O)C4=C(Cl)SC=C4C2=C(C#N)C#N)=C3)C=C1,NITT-ThCl,-5.71,-4.1,1.52,16.3,0.97,0.6062,9.58,"R. Ming, G. Li, C. Xu, Z. Luo, W. Ning, C. Zhong, X. Liu, C. Ye, F. Zhang, C. Yang, Naphthalene-fused octacyclic electron-donating central core constructs non-fullerene acceptors for organic solar cells, Chem. Eng. J. 425 (2021) 130618. https://doi.org/10.1016/j.cej.2021.130618."
498,CCCCCCCCC1(CCCCCCCC)C2=CC3=C(C=C2C2=CC4=C(C=C21)C1=C(S4)C2=C(C=C(/C=C4C(=O)C5=C(C=C(F)C(F)=C5)C4=C(C#N)C#N)S2)C1(C1=CC=C(CCCCCC)C=C1)C1=CC=C(CCCCCC)C=C1)SC1=C3C(C2=CC=C(CCCCCC)C=C2)(C2=CC=C(CCCCCC)C=C2)C2=C1SC(/C=C1C(=O)C3=C(C=C(F)C(F)=C3)C1=C(C#N)C#N)=C2,DTFT9-FIC,-5.49,-4.01,1.46,19.01,0.86,0.5861,9.58,"F.-Y. Cao, P.-K. Huang, Y.-C. Su, W.-C. Huang, S.-L. Chang, K.-E. Hung, Y.-J. Cheng, Forced coplanarity of dithienofluorene-based non-fullerene acceptors to achieve high-efficiency organic solar cells, J. Mater. Chem. A. 7 (2019) 17947–17953. https://doi.org/10.1039/C9TA05116C."
499,CCCCCCC1=CC=C(C2(C3=CC=C(CCCCCC)C=C3)C3=C(SC4=C3SC(/C=C3C(=O)C5=C(C=C(F)C(F)=C5)C3=C(C#N)C#N)=C4)C3=C2C2=C(S3)C3=C(S2)C2=C(C4=C(C=C(/C=C5C(=O)C6=C(C=C(F)C(F)=C6)C5=C(C#N)C#N)S4)S2)C3(C2=CC=C(CCCCCC)C=C2)C2=CC=C(CCCCCC)C=C2)C=C1,F8IC,-5.47,-4.06,,23.3,0.65,0.634,9.55,"G. Cai, P. Xue, Z. Chen, T. Li, K. Liu, W. Ma, J. Lian, P. Zeng, Y. Wang, R.P.S. Han, X. Zhan, High-Performance Mid-Bandgap Fused-Pyrene Electron Acceptor, Chem. Mater. 31 (2019) 6484–6490. https://doi.org/10.1021/acs.chemmater.8b04668."
500,CCCCCCCCC1=C(/C=C2C(=O)C3=C(C=CC=C3)C2=C(C#N)C#N)SC2=C1C(CCCCCCCC)(CCCCCCCC)OC1=CC3=C(C=C12)C(CCCCCCCC)(CCCCCCCC)C1=C3C=C2OC(CCCCCCCC)(CCCCCCCC)C3=C(SC(/C=C4C(=O)C5=C(C=CC=C5)C4=C(C#N)C#N)=C3CCCCCCCC)C2=C1,FOR-1N,-5.7,-3.67,1.64,15.38,1.071,0.5798,9.55,"S. Wu, L. Meng, Z. Zhang, M. Li, Y. Yang, J. Wang, H. Chen, C. Jiang, X. Wan, C. Li, Z. Yao, Y. Chen, Molecular optimization of incorporating pyran fused acceptor–donor–acceptor type acceptors enables over 15% efficiency in organic solar cells, J. Mater. Chem. C. 10 (2022) 1977–1983. https://doi.org/10.1039/D1TC05779K."
501,O=C1N(C(CCCCCC)CCCCCC)C(C2=C(C1C=C3[Se]4)C5=C3C(C4=CC6C(N(C(CCCCCC)CCCCCC)C7=O)=O)=C(C6=C7C=C8C9=CC=C(S9)C%10=C(C%11=CC=C(C%12=CC%13=C%14C%15=C%16C%17=C%18C(C=CC(C(N(C(CCCCCC)CCCCCC)C%19=O)=O)=C%18C%19C=C%17[Se]C%16=CC%14C(N(C(CCCCCC)CCCCCC)C%13=O)=O)=C%15%12)S%11)C(C=C(C%20=CC%21=C%22C%23=C%24C%25=C%26C(C=CC(C(N(C(CCCCCC)CCCCCC)C%27=O)=O)=C%26C%27C=C%25[Se]C%24=CC%22C(N(C(CCCCCC)CCCCCC)C%21=O)=O)=C%23%20)S%28)=C%28C%29=C%10C=C(C%30=CC%31=C%32C%33=C%34C%35=C%36C(C=CC(C(N(C(CCCCCC)CCCCCC)C%37=O)=O)=C%36C%37C=C%35[Se]C%34=CC%32C(N(C(CCCCCC)CCCCCC)C%31=O)=O)=C%33%30)S%29)C8=C5C=C2)=O,BPT-Se1,-5.85,-3.81,2.07,10.287,1.059,0.732,9.54,"Z. Luo, T. Liu, Z. Chen, Y. Xiao, G. Zhang, L. Huo, C. Zhong, X. Lu, H. Yan, Y. Sun, C. Yang, Isomerization of Perylene Diimide Based Acceptors Enabling High-Performance Nonfullerene Organic Solar Cells with Excellent Fill Factor, Adv. Sci. 6 (2019) 1802065. https://doi.org/10.1002/advs.201802065."
502,CCCCCCCCCCCCCCCCN1C2=CC3=C(C=C2C2=C1C=C1C(=C2)C(C2=CC=C(CCCCCC)C=C2)(C2=CC=C(CCCCCC)C=C2)C2=C1SC1=C2SC(/C=C2C(=O)C4=C(C=C(F)C(F)=C4)C2=C(C#N)C#N)=C1)C(C1=CC=C(CCCCCC)C=C1)(C1=CC=C(CCCCCC)C=C1)C1=C3SC2=C1SC(/C=C1C(=O)C3=C(C=C(F)C(F)=C3)C1=C(C#N)C#N)=C2,4TC-4F-C16,-5.53,-3.96,1.48,16.12,0.91,0.65,9.53,"J. Ouyang, B. Zhang, G. Zeng, J. Zhang, X. Zhao, X. Yang, Improving Efficiency of Organic Solar Cells by Restricting the Rotation of Side Chain on Small Molecule Acceptor, Sol. RRL. 4 (2020) 2000359. https://doi.org/10.1002/solr.202000359."
503,CCCCCCCCC(CCCC)COC1=C(OCC(CCCC)CCCCCCCC)C(C2=CC3=C(S2)C2=C(CC(/C=C4C(=O)C5=C(C=C(Cl)C(Cl)=C5)C4=C(C#N)C#N)S2)C3(CCCCCC)CCCCCC)=C2N=CC=NC2=C1C1=CC2=C(S1)C1=C(C=C(/C=C3C(=O)C4=C(C=C(Cl)C(Cl)=C4)C3=C(C#N)C#N)S1)C2(CCCCCC)CCCCCC.Cl,QCIC4,-5.49,-3.9,1.35,19.16,0.78,0.638,9.53,"S. Ye, S. Chen, S. Li, Y. Pan, X. Xia, W. Fu, L. Zuo, X. Lu, M. Shi, H. Chen, Synergistic Effects of Chlorination and Branched Alkyl Side Chain on the Photovoltaic Properties of Simple Non-Fullerene Acceptors with Quinoxaline as the Core, ChemSusChem. 14 (2021) 3599–3606. https://doi.org/10.1002/cssc.202100689."
504,CCCCCCC1=CC=C(C2(C3=CC=C(CCCCCC)C=C3)C3=C(SC(/C=C4C(=O)C5=C(C=CC(F)=C5)C4=C(C#N)C#N)=C3)C3=C2C2=C(OCC(CC)CCCC)C4=C(C(OCC(CC)CCCC)=C2S3)C2=C(S4)C3=C(C=C(CC4C(=O)C5=C(C=C(F)C=C5)C4=C(C#N)C#N)S3)C2(C2=CC=C(CCCCCC)C=C2)C2=CC=C(CCCCCC)C=C2)C=C1,BT-SFIC,-5.46,-4.04,1.44,18.46,0.77,0.67,9.52,"Y. Li, W. Su, F. Wu, Z. Xu, Y.-K. Wang, M. Zhang, Z.-Q. Jiang, L.-S. Liao, Near-infrared non-fullerene acceptors based on dithienyl[1,2-b:4,5-b’]benzodithiophene core for high performance PTB7-Th-based polymer solar cells, Org. Electron. 65 (2019) 63–69. https://doi.org/10.1016/j.orgel.2018.10.042."
505,CCN(C/1=O)C(SC1=C/C2=CC=C(C(S3)=CC4=C3C(C5=CC=C(C(CC(CC)CCCC)(CC(CC)CCCC)C6=C7SC(C8=CC=C(/C=C9SC(N(CC)C9=O)=S)C%10=NSN=C8%10)=C6)C7=C5C=C%11)=C%11C4(CC(CC)CCCC)CC(CC)CCCC)C%12=NSN=C2%12)=S,DTNR,-5.67,-3.75,1.72,15.72,1.08,0.56,9.51,"Y. Ma, M. Zhang, Y. Tang, W. Ma, Q. Zheng, Angular-Shaped Dithienonaphthalene-Based Nonfullerene Acceptor for High-Performance Polymer Solar Cells with Large Open-Circuit Voltages and Minimal Energy Losses, Chem. Mater. 29 (2017) 9775–9785. https://doi.org/10.1021/acs.chemmater.7b03770."
506,CCCCCCC1=CC=C(C2(C3=CC=C(CCCCCC)C=C3)C3=CC4=C(C=C3C3=C2C2=C(C=C(/C=C5C(=O)C6=CC(F)=CC=C6C5=C(C#N)C#N)S2)S3)C(C2=CC=C(CCCCCC)C=C2)(C2=CC=C(CCCCCC)C=C2)C2=C4SC3=C2SC(/C=C2C(=O)C4=CC(F)=CC=C4C2=C(C#N)C#N)=C3)C=C1,Cl-ITIC,-5.7,-4.14,1.56,15.6,0.94,0.65,9.5,"F. Yang, C. Li, W. Lai, A. Zhang, H. Huang, W. Li, Halogenated conjugated molecules for ambipolar field-effect transistors and non-fullerene organic solar cells, Mater. Chem. Front. 1 (2017) 1389–1395. https://doi.org/10.1039/C7QM00025A."
507,CCCCCCC(CCCCCC)N1C(=O)C2=CC=C3C4=C(C=CC(=C24)C1=O)C1=C2C4=C(C=C1)C(=O)N(C(CCCCCC)CCCCCC)C(=O)C4=CC(C1=CC=C4C(=C1)C1(C5=CC=CC=C5C5=CC=CC=C51)C1=C4C=CC(C4=CC5=C6C(=CC=C7C8=CC=C9C(=O)N(C(CCCCCC)CCCCCC)C(=O)C%10=C9C8=C(C=C%10)C4=C76)C(=O)N(C(CCCCCC)CCCCCC)C5=O)=C1)=C32,SF-PDI2,-5.99,-3.62,,13.27,1.11,0.643,9.5,"J. Liu, S. Chen, D. Qian, B. Gautam, G. Yang, J. Zhao, J. Bergqvist, F. Zhang, W. Ma, H. Ade, O. Ingan?s, K. Gundogdu, F. Gao, H. Yan, Fast charge separation in a non-fullerene organic solar cell with a small driving force, Nat. Energy. 1 (2016) 1–7. https://doi.org/10.1038/nenergy.2016.89."
508,CCCCCCCCC1(CCCCCCCC)C2=C(SC(/C=C3C(=O)C4=C(C=C(Cl)C(Cl)=C4)C3=C(C#N)C#N)=C2)C2=C1C=C(C1=CC3=C(S1)C1=CC4=C(C=C1C3(C1=CC=C(CCCCCC)C=C1)C1=CC=C(CCCCCC)C=C1)C1=C(C=C(C3=CC5=C(S3)C3=C(C=C(/C=C6C(=O)C7=C(C=C(Cl)C(Cl)=C7)C6=C(C#N)C#N)S3)C5(CCCCCCCC)CCCCCCCC)S1)C4(C1=CC=C(CCCCCC)C=C1)C1=CC=C(CCCCCC)C=C1)S2,IDTC-4Cl,-5.5,-3.79,,19.19,0.822,0.602,9.5,"Y.-Q.-Q. Yi, H. Feng, X. Ke, J. Yan, M. Chang, X. Wan, C. Li, Y. Chen, A cyclopentadithiophene-bridged small molecule acceptor with near-infrared light absorption for efficient organic solar cells, J. Mater. Chem. C. 7 (2019) 4013–4019. https://doi.org/10.1039/C9TC00162J."
509,CCCCCCCCC1=CC=C(C2(C3=CC=C(CCCCCCCC)C=C3)C3=CC4=C(C=C3C3=C2C=C(/C=C2C(=O)C5=C(C=CC=C5)C2=C(C#N)C#N)S3)N(C(CCCCCCCC)CCCCCCCC)C2=CC3=C(C=C24)C(C2=CC=C(CCCCCCCC)C=C2)(C2=CC=C(CCCCCCCC)C=C2)C2=C3SC(/C=C3C(=O)C4=C(C=CC=C4)C3=C(C#N)C#N)=C2)C=C1,DTC(4Ph)-IC,-5.75,-3.67,2.08,14.27,0.97,0.6782,9.48,"J. Yuan, Y. Zhang, L. Zhou, G. Zhang, H.-L. Yip, T.-K. Lau, X. Lu, C. Zhu, H. Peng, P.A. Johnson, M. Leclerc, Y. Cao, J. Ulanski, Y. Li, Y. Zou, Single-Junction Organic Solar Cell with over 15% Efficiency Using Fused-Ring Acceptor with Electron-Deficient Core, Joule. 3 (2019) 1140–1151. https://doi.org/10.1016/j.joule.2019.01.004."
510,O=C(C(C=CC=C1)=C1C/2=C(C#N)/C#N)C2=C/C(S3)=CC4=C3C5=CC6=C(C=C5C4(C7=CC=C(CCCCCCCC)C=C7)C8=CC=C(CCCCCCCC)C=C8)C9=CC%10=C(C(SC(/C=C%11C(C(C=CC=C%12)=C%12C\%11=C(C#N)C#N)=O)=C%13)=C%13C%10(C%14=CC=C(CCCCCCCC)C=C%14)C%15=CC=C(CCCCCCCC)C=C%15)C=C9N6C(CCCCCCCC)CCCCCCCC,DTCCIC-C17,-5.46,-3.65,1.6,14.27,0.97,0.67,9.48,"Y.-T. Hsiao, C.-H. Li, S.-L. Chang, S. Heo, K. Tajima, Y.-J. Cheng, C.-S. Hsu, Haptacyclic Carbazole-Based Ladder-Type Nonfullerene Acceptor with Side-Chain Optimization for Efficient Organic Photovoltaics, ACS Appl. Mater. Interfaces. 9 (2017) 42035–42042. https://doi.org/10.1021/acsami.7b12612."
511,CCCCC(CC)CC1=CC=C(C2=C3C=C(C4=CC5=C(S4)C4=C(C=C(/C=C6C(=O)C7=C(C=C(F)C(F)=C7)C6=C(C#N)C#N)S4)C5(CC(CC)CCCC)CC(CC)CCCC)SC3=C(C3=CC=C(CC(CC)CCCC)S3)C3=C2SC(C2=CC4=C(S2)C2=C(C=C(/C=C5C(=O)C6=C(C=C(F)C(F)=C6)C5=C(C#N)C#N)S2)C4(CC(CC)CCCC)CC(CC)CCCC)=C3)S1,BDTC-4F,-5.59,-3.88,1.47,19.04,0.868,0.572,9.46,"Y. Wang, S. Liu, H. Gao, L. Wang, W. Wang, B. Zhao, H. Wu, C. Gao, Synergistic halogenation of backbone and end group for high-performance non-fused acceptors based organic solar cells, Dyes Pigments. (2022) 110178. https://doi.org/10.1016/j.dyepig.2022.110178."
512,CCCCCCC1=CC=C(C2(C3=CC=C(CCCCCC)C=C3)C3=CC4=C(C=C3C3=C2C=C(C2=C5C(F)=C(C(=O)OCC(CC)CCCC)SC5=C(/C=C5C(=O)C6=C(C=C(F)C(F)=C6)C5=C(C#N)C#N)S2)O3)C(C2=CC=C(CCCCCC)C=C2)(C2=CC=C(CCCCCC)C=C2)C2=C4SC(C3=C4C(F)=C(C(=O)OCC(CC)CCCC)SC4=C(/C=C4C(=O)C5=C(C=CC(F)=C5)C4=C(C#N)C#N)S3)=C2)C=C1,T3,-5.31,-4,1.27,22,0.61,0.7,9.43,"F.-X. Chen, J.-Q. Xu, Z.-X. Liu, M. Chen, R. Xia, Y. Yang, T.-K. Lau, Y. Zhang, X. Lu, H.-L. Yip, A.K.-Y. Jen, H. Chen, C.-Z. Li, Near-Infrared Electron Acceptors with Fluorinated Regioisomeric Backbone for Highly Efficient Polymer Solar Cells, Adv. Mater. 30 (2018) 1803769. https://doi.org/10.1002/adma.201803769."
513,CCCCCCCCC1(CCCCCCCC)C2=CC3=CC4=C(C=C3C=C2C2=C1C=C(/C=C1C(=O)C3=C(C=CC=C3)C1=C(C#N)C#N)S2)C(CCCCCCCC)(CCCCCCCC)C1=C4SC(/C=C2C(=O)C3=C(C=CC=C3)C2=C(C#N)C#N)=C1,NDIC,-5.71,-3.88,1.72,15.1,0.9,0.696,9.43,"Z. Zhang, X. Cui, M. Li, Y. Liu, D. Li, P. Jiang, Z. Bo, Nonfullerene acceptors comprising a naphthalene core for high efficiency organic solar cells, RSC Adv. 9 (2019) 39163–39169. https://doi.org/10.1039/C9RA08092A."
514,CCCCCCC1(CCCCCC)C2=CC3=C(C=C2C2=C1C=C(/C=C1C(=O)C4=C(C=C(F)C(F)=C4)C1=C(C#N)C#N)S2)C(CCCCCC)(CCCCCC)C1=C3SC(/C=C2C(=O)C3=C(C=C(F)C(F)=C3)C2=C(C#N)C#N)=C1,IDIC-4F,-5.76,-3.93,,16.83,0.86,0.652,9.43,"Z. Li, R. Liang, J. Wang, B. Na, H. Liu, Solution-Processable All-Small-Molecules for High-Performance Nonfullerene Organic Solar Cells with High Crystallinity Acceptor, J. Phys. Chem. C. 123 (2019) 28021–28026. https://doi.org/10.1021/acs.jpcc.9b06773."
515,CCCCCCCCCCCCCCCCC1(CCCCCCCCCCCCCCCC)C2=CC3=C(C=C2C2=C1C=C(/C=C1C(=O)C4=C(C=C(F)C(F)=C4)C1=C(C#N)C#N)S2)C(CCCCCCCCCCCCCCCC)(CCCCCCCCCCCCCCCC)C1=C3SC(/C=C2C(=O)C3=C(C=C(F)C(F)=C3)C2=C(C#N)C#N)=C1,IDTC16-4F,-5.54,-3.79,1.57,7.1,0.899,0.7148,9.42,"H. Lin, M.A. Adil, Q. Zhang, J. Zhang, Q. Wang, Small-molecule acceptors with long alkyl chains for high-performance as-cast nonfullerene organic solar cells, Org. Electron. 93 (2021) 106167. https://doi.org/10.1016/j.orgel.2021.106167."
516,CCCCCCC1=CC=C(C2(C3=CC=C(C)C=C3)C3=CC4=C(C=C3C3=C2C=C(/C=C2C(=O)C5=C(C=CC(F)=C5)C2=C(C#N)C#N)S3)C2(C3=C(C=CC=C3)OC3=C2C=CC=C3)C2=C4C=C3C(=C2)C2=C(C=C(/C=C4C(=O)C5=C(C=CC(F)=C5)C4=C(C#N)C#N)S2)C3(C2=CC=C(CCCCCC)C=C2)C2=CC=C(CCCCCC)C=C2)C=C1,TSFX-2F,-5.82,-3.94,1.7,15.27,0.89,0.693,9.42,"D. Yang, Q. Ma, X. Li, S. Chen, J. Zhang, C. Yang, L. Meng, Y. Li, Two new A-D-A type small molecule acceptors based on C2v-symmetric dithienocyclopentaspiro[fluorene-9,9′-xanthene] core for polymer solar cells, Org. Electron. 92 (2021) 106120. https://doi.org/10.1016/j.orgel.2021.106120."
517,CCCCCCC1=CC=C(C2(C3=CC=C(CCCCCC)C=C3)C3=C(C=C4C(=C3)C3=C(C5=C(S3)C3SC(/C=C6C(=O)C7=C(C)SC=C7C6=C(C#N)C#N)=CC3S5)C4(C3=CC=C(CCCCCC)C=C3)C3=CC=C(CCCCCC)C=C3)C3=C2C=C(/C=C2CC4=C(C)SC=C4C2=C(C#N)C#N)S3)C=C1,MELC1,-5.59,-3.89,,15.94,0.889,0.6645,9.42,"X. Ma, M. Luo, W. Gao, J. Yuan, Q. An, M. Zhang, Z. Hu, J. Gao, J. Wang, Y. Zou, C. Yang, F. Zhang, Achieving 14.11% efficiency of ternary polymer solar cells by simultaneously optimizing photon harvesting and exciton distribution, J. Mater. Chem. A. 7 (2019) 7843–7851. https://doi.org/10.1039/C9TA01497G."
518,CCCCCCCCC1(CCCCCCCC)C2=CC3=C(C=C2C2=C1C=C(/C=C1C(=O)C4=C(C=CC=C4)C1=C(C#N)C#N)S2)C(CCCCCCCC)(CCCCCCCC)C1=C3SC(C2=C3C(F)=C(C(=O)OCC(CC)CCCC)SC3=C(/C=C3C(=O)C4=C(C=C(F)C(F)=C4)C3=C(C#N)C#N)S2)=C1,ICIF2F,-5.45,-4.02,1.36,19.3,0.79,0.614,9.42,"Y. Zhang, Y. Wang, Z. Xie, T. Shan, L. Zhu, F. Liu, H. Zhong, Preparation of non-fullerene acceptors with a multi-asymmetric configuration in a one-pot reaction for organic solar cells, J. Mater. Chem. C. 8 (2020) 17229–17236. https://doi.org/10.1039/D0TC04749J."
519,CCCCCCC1=CC=C(C2(C3=CC=C(CCCCCC)C=C3)C3=C(C=C4C(=C3)C3=C(C5=C(C=C(/C=C6C(=O)C7=C(C=CC=C7)C6=C(C#N)C#N)S5)S3)C4(C3=CC=C(CCCCCC)C=C3)C3=CC=C(CCCCCC)C=C3)C3=C2C=C(/C=C2C(=O)C4=C(C=CC=C4)C2=C(C#N)C#N)S3)C=C1,T-TT,-5.54,-3.37,1.64,15.99,0.97,0.606,9.41,"S. Liu, B. Zhao, Z. Cong, Q. Cheng, W. Wang, H. Pan, J. Liu, H. Wu, C. Gao, Influences of the terminal groups on the performances of asymmetric small molecule acceptors-based polymer solar cells, Dyes Pigments. 178 (2020) 108388. https://doi.org/10.1016/j.dyepig.2020.108388."
520,CCCCCCCCOC1=CC(C2=CC3=C(S2)C2=C(C=C(/C=C4C(=O)C5=CC=CC=C5C4=C(C#N)C#N)S2)C3(CC(CC)CCCC)CC(CC)CCCC)=C(OCCCCCCCC)C=C1C1=CC2=C(S1)C1=C(C=C(/C=C3C(=O)C4=CC=CC=C4C3=C(C#N)C#N)S1)C2(CC(CC)CCCC)CC(CC)CCCC,DOC8-IC,,,,17.74,0.92,0.5765,9.41,"H. Huang, Q. Guo, S. Feng, C. Zhang, Z. Bi, W. Xue, J. Yang, J. Song, C. Li, X. Xu, Z. Tang, W. Ma, Z. Bo, Noncovalently fused-ring electron acceptors with near-infrared absorption for high-performance organic solar cells, Nat. Commun. 10 (2019) 3038. https://doi.org/10.1038/s41467-019-11001-6."
521,CCCCCCCCOC1=CC(C2=CC3=C(S2)C2=C(C=C(/C=C4C(=O)C5=C(C=CC=C5)C4=C(C#N)C#N)S2)C3(CC(CC)CCCC)CC(CC)CCCC)=C(OCCCCCCCC)C=C1C1=CC2=C(S1)C1=C(C=C(/C=C3C(=O)C4=C(C=CC=C4)C3=C(C#N)C#N)S1)C2(CC(CC)CCCC)CC(CC)CCCC,DOC8-IC,,,,17.74,0.92,0.5765,9.41,"H. Huang, Q. Guo, S. Feng, C. Zhang, Z. Bi, W. Xue, J. Yang, J. Song, C. Li, X. Xu, Z. Tang, W. Ma, Z. Bo, Noncovalently fused-ring electron acceptors with near-infrared absorption for high-performance organic solar cells, Nat. Commun. 10 (2019) 3038. https://doi.org/10.1038/s41467-019-11001-6."
522,CCCCCCCCC1=C(C2=C3C(=O)N(CC(CC)CCCC)C(=O)C3=C(C3=CC=C(C4=C5C(=O)N(CC(CC)CCCC)C(=O)C5=C(C5=C(CCCCCCCC)C=C(/C=C6/SC(=C(C#N)C#N)N(CC)C6C)S5)S4)C4=NSN=C34)S2)SC(/C=C2/SC(=C(C#N)C#N)N(CC)C2=O)=C1,BPTCN,-5.38,-3.66,,23.65,0.72,0.55,9.41,"D. Luo, M. Zhang, J.-B. Li, Z. Xiao, F. Liu, L. Ding, X.-H. Zhu, Enhanced efficiency and stability of nonfullerene ternary polymer solar cells based on a spontaneously assembled active layer: the role of a high mobility small molecular electron acceptor, J. Mater. Chem. C. 8 (2020) 6196–6202. https://doi.org/10.1039/D0TC00225A."
523,CCCCCCC1=CC=C(C2(C3=CC=C(CCCCCC)C=C3)C3=CC4=C(C=C3C3=C2C2=C(C=C(/C=C5C(=O)C6=CC(Br)=CC=C6C5=C(C#N)C#N)S2)S3)C(C2=CC=C(CCCCCC)C=C2)(C2=CC=C(CCCCCC)C=C2)C2=C4SC3=C2SC(/C=C2C(=O)C4=CC(Br)=CC=C4C2=C(C#N)C#N)=C3)C=C1,Br-ITIC,-5.73,-4.2,1.53,15.4,0.93,0.66,9.4,"F. Yang, C. Li, W. Lai, A. Zhang, H. Huang, W. Li, Halogenated conjugated molecules for ambipolar field-effect transistors and non-fullerene organic solar cells, Mater. Chem. Front. 1 (2017) 1389–1395. https://doi.org/10.1039/C7QM00025A."
524,CCCCCCCCC1(CCCCCCCC)C2=CC3=C(C=C2C2=C1C=C(C1=C(F)C(F)=C(/C=C4SC(=S)N(CC)C4=O)C4=NSN=C41)S2)C(CCCCCCCC)(CCCCCCCC)C1=C3SC(C2=C(F)C(F)=C(/C=C3SC(=S)N(CC)C3=O)C3=NSN=C32)=C1,O-FFBR,-5.59,-3.95,1.64,17,0.94,0.59,9.4,"M. Chen, Y. Nian, Z. Hu, L. Zhang, Alkyl side chain engineering for difluorinated benzothiadiazole flanked non-fullerene acceptors toward efficient polymer solar cells, J. Mater. Sci. Mater. Electron. 32 (2021) 219–231. https://doi.org/10.1007/s10854-020-04757-x."
525,CCCCCCC1=CC=C(C2(C3=CC=C(CCCCCC)C=C3)C3=C(SC4=C3SC(/C=C3C(=O)C5=CC=CC=C5C3=C(C#N)C#N)=C4)C3=C2C2=C(S3)C3=C(S2)C2=C(C4=C(C=C(/C=C5C(=O)C6=CC=CC=C6C5=C(C#N)C#N)S4)S2)C3(C2=CC=C(CCCCCC)C=C2)C2=CC=C(CCCCCC)C=C2)C=C1,IXIC,-5.13,-3.78,1.35,19.9,0.84,0.566,9.4,"Y. Chen, T. Liu, H. Hu, T. Ma, J.Y.L. Lai, J. Zhang, H. Ade, H. Yan, Modulation of End Groups for Low-Bandgap Nonfullerene Acceptors Enabling High-Performance Organic Solar Cells, Adv. Energy Mater. 8 (2018) 1801203. https://doi.org/10.1002/aenm.201801203."
526,CCCCCCCCC(CCCCCCCC)N1C2=CC3=C(C=C2C2=C1C=C1C(=C2)C(CCCCCCCC)(CCCCCCCC)C2=C1SC(/C=C1C(=O)C4=C(C=CC=C4)C1=C(C#N)C#N)=C2)C(CCCCCCCC)(CCCCCCCC)C1=C3SC(/C=C2C(=O)C3=C(C=CC=C3)C2=C(C#N)C#N)=C1,DTC(4R)-IC,-5.69,-3.63,2.06,16.44,0.94,0.62,9.39,"T.-W. Chen, Y.-T. Hsiao, Y.-W. Lin, C.-C. Chang, W.-T. Chuang, Y. Li, C.-S. Hsu, Fluorinated heptacyclic carbazole-based ladder-type acceptors with aliphatic side chains for efficient fullerene-free organic solar cells, Mater. Chem. Front. 3 (2019) 829–835. https://doi.org/10.1039/C9QM00005D."
527,CCCCC(CC)CC1(CC(CC)CCCC)C2=C(SC(/C=C3C(=O)C4=C(C=C(F)C(F)=C4)C3=C(C#N)C#N)=C2)C2=C1C=C(C1=CC=C(C3=CC4=C(S3)C3=C(C=C(/C=C5/C(=O)C6=C(C=C(F)C(F)=C6)C5=C(C#N)C#N)S3)C4(CC(CC)CCCC)CC(CC)CCCC)C3=NSN=C13)S2,WHC-2,-5.49,-4.1,1.39,21.34,0.75,0.57,9.37,"MD.W. Hussain, H.J. Shin, B.R. Lee, M. Ak, S.-J. Ko, J. Lee, H. Choi, Design of Nonfused Nonfullerene Acceptors Based on Pyrido- or Benzothiadiazole Cores for Organic Solar Cells, ACS Appl. Energy Mater. (2022). https://doi.org/10.1021/acsaem.1c03741."
528,CCCCCCCCC1(CCCCCCCC)C2=CC3=C(C=C2C2=C1C=C(C1=C4C(F)=C(C(=O)OCC(CC)CCCC)SC4=C(/C=C4C(=O)C5=CC(F)=C(F)C=C5C4=C(C#N)C#N)S1)S2)C(CCCCCCCC)(CCCCCCCC)C1=C3SC(C2=C3C(F)=C(C(=O)OCC(CC)CCCC)SC3=C(/C=C3C(=O)C4=CC=CC=C4C3=C(C#N)C#N)S2)=C1,6-IFIC,-5.34,-4.02,1.22,22.35,0.69,0.614,9.35,"Y. Zhang, Y. Wang, T. Shan, Q. Wei, Y.X. Xu, H. Zhong, Non-Fullerene Acceptors with an Optical Response over 1000 nm toward Efficient Organic Solar Cells, ACS Appl. Mater. Interfaces. 13 (2021) 51279–51288. https://doi.org/10.1021/acsami.1c13404."
529,CCCCCCC1=CC=C(C2(C3=CC=C(CCCCCC)C=C3)C3=CC4=C(C=C3C3=C2C=C(/C=C2C(=O)C5=C(C=CC=C5)C2=C(C#N)C#N)S3)C(C2=CC=C(CCCCCC)C=C2)(C2=CC=C(CCCCCC)C=C2)C2=C4SC3=C2SC(/C=C2C(=O)C4=C(C=CC=C4)C2=C(C#N)C#N)=C3)C=C1,A201,-5.69,-3.93,,13.15,0.88,0.6715,9.31,"W. Zhai, A. Tang, B. Xiao, X. Wang, F. Chen, E. Zhou, A small molecular electron acceptor based on asymmetric hexacyclic core of thieno[1,2-b]indaceno[5,6-b′]thienothiophene for efficient fullerene-free polymer solar cells, Sci. Bull. 63 (2018) 845–852. https://doi.org/10.1016/j.scib.2018.05.025."
530,CCCCCCC1=CC=C(C2(C3=CC=C(CCCCCC)C=C3)C3=CC4=C(C=C3C3=C2C=C(/C=C2C(=O)C5=CC=C(C6=CC=CS6)C=C5C2=C(C#N)C#N)S3)C(C2=CC=C(CCCCCC)C=C2)(C2=CC=C(CCCCCC)C=C2)C2=C4SC(/C=C3C(=O)C4=C(C=CC(C5=CC=CS5)=C4)C3=C(C#N)C#N)=C2)C=C1,IDT-IC-T,-5.72,-3.91,1.67,15.73,0.85,0.7,9.3,"S. Feng, D. Ma, L. Wu, Y. Liu, C. Zhang, X. Xu, X. Chen, S. Yan, Z. Bo, Enhance the performance of polymer solar cells via extension of the flanking end groups of fused ring acceptors, Sci. China Chem. 61 (2018) 1320–1327. https://doi.org/10.1007/s11426-018-9252-9."
531,CCCCC(CC)CC1(CC(CC)CCCC)C2=C(SC(/C=C3C(=O)C4=C(C=CC=C4)C3=C(C#N)C#N)=C2)C2=C1C=C(C1=CC=C(C3=CC4=C(S3)C3=C(C=C(/C=C5C(=O)C6=C(C=CC=C6)C5=C(C#N)C#N)S3)C4(CC(CC)CCCC)CC(CC)CCCC)C3=NSN=C13)S2,BTCIC,-5.53,-4,1.36,18.6,0.79,0.63,9.3,"S. Pang, X. Zhou, S. Zhang, H. Tang, S. Dhakal, X. Gu, C. Duan, F. Huang, Y. Cao, Nonfused Nonfullerene Acceptors with an A–D–A′–D–A Framework and a Benzothiadiazole Core for High-Performance Organic Solar Cells, ACS Appl. Mater. Interfaces. 12 (2020) 16531–16540. https://doi.org/10.1021/acsami.0c01850."
532,CCCCCCCCC1(CCCCCCCC)C2=CC3=C(C=C2C2=C1C=C(C1=C(OC(CC)CCCC)C=C(/C=C4C(=O)C5=CC(F)=C(F)C=C5C4=C(C#N)C#N)S1)S2)C(CCCCCCCC)(CCCCCCCC)C1=C3SC(C2=C(OCC(CC)CCCC)C=C(/C=C3C(=O)C4=CC(F)=C(F)C=C4C3=C(C#N)C#N)S2)=C1,o-IO2,-5.41,-4.21,1.2,21.8,0.68,0.63,9.3,"J. Lee, S. Song, J. Huang, Z. Du, H. Lee, Z. Zhu, S.-J. Ko, T.-Q. Nguyen, J.Y. Kim, K. Cho, G.C. Bazan, Bandgap Tailored Nonfullerene Acceptors for Low-Energy-Loss Near-Infrared Organic Photovoltaics, ACS Mater. Lett. 2 (2020) 395–402. https://doi.org/10.1021/acsmaterialslett.9b00512."
533,CCCCC(CC)CC1=CC=C(C2=C3C=C(C4=CC5=C(S4)C4=C(C=C(/C=C6C(=O)C7=C(C=C(Cl)C(Cl)=C7)C6=C(C#N)C#N)S4)C5(CC(CC)CCCC)CC(CC)CCCC)SC3=C(C3=CC=C(CC(CC)CCCC)S3)C3=C2SC(C2=CC4=C(S2)C2=C(C=C(/C=C5C(=O)C6=C(C=C(Cl)C(Cl)=C6)C5=C(C#N)C#N)S2)C4(CC(CC)CCCC)CC(CC)CCCC)=C3)S1,BDTC-4Cl,-5.41,-3.88,1.46,19.21,0.87,0.556,9.3,"Y. Wang, S. Liu, H. Gao, L. Wang, W. Wang, B. Zhao, H. Wu, C. Gao, Synergistic halogenation of backbone and end group for high-performance non-fused acceptors based organic solar cells, Dyes Pigments. (2022) 110178. https://doi.org/10.1016/j.dyepig.2022.110178."
534,O=C(C1=CSC=C1C/2=C(C#N)C#N)C2=C/C3=CC4=C(C5=CC(C6(C7=CC=C(CCCCCC)C=C7)C8=CC=C(CCCCCC)C=C8)=C(C9=C6C(SC(/C=C%10C(C%11=CSC=C%11C\%10=C(C#N)C#N)=O)=C%12)=C%12S9)C=C5C4(C%13=CC=C(CCCCCC)C=C%13)C%14=CC=C(CCCCCC)C=C%14)S3,IDT6CN1:1,-5.68,-3.97,1.63,15.14,0.83,0.737,9.27,"W. Gao, M. Zhang, T. Liu, R. Ming, Q. An, K. Wu, D. Xie, Z. Luo, C. Zhong, F. Liu, F. Zhang, H. Yan, C. Yang, Asymmetrical Ladder-Type Donor-Induced Polar Small Molecule Acceptor to Promote Fill Factors Approaching 77% for High-Performance Nonfullerene Polymer Solar Cells, Adv. Mater. 30 (2018) 1800052. https://doi.org/10.1002/adma.201800052."
535,O=C(C(C=CC=C1)=C1C/2=C(C#N)C#N)C2=C/C=C/C3=CC4=C(C5=C(C4(C6=CC=C(CCCCCC)C=C6)C7=CC=C(CCCCCC)C=C7)C=C(C8=C9C=C(/C=C/C=C%10C(C(C=CC=C%11)=C%11C\%10=C(C#N)/C#N)=O)S8)C(C9(C%12=CC=C(CCCCCC)C=C%12)C%13=CC=C(CCCCCC)C=C%13)=C5)S3,SJ-IC,-5.61,-3.94,1.49,16.99,0.83,0.6595,9.27,"X. Li, T. Yan, H. Bin, G. Han, L. Xue, F. Liu, Y. Yi, Z.-G. Zhang, T.P. Russell, Y. Li, Insertion of double bond π-bridges of A–D–A acceptors for high performance near-infrared polymer solar cells, J. Mater. Chem. A. 5 (2017) 22588–22597. https://doi.org/10.1039/C7TA07049G."
536,CCCCCCCCC(CCCCCC)CN1C2=C(SC(/C=C3C(=O)C4=C(C=CC(F)=C4)C3=C(C#N)C#N)=C2)C2=C1C1=C(OCCCCCC)C3=C(C(OCCCCCC)=C1S2)C1=C(S3)C2=C(C=C(/C=C3C(=O)C4=C(C=C(F)C=C4)C3=C(C#N)C#N)S2)N1CC(CCCCCC)CCCCCCCC,SNC6C8–F,-5.48,-3.93,,16.74,0.89,0.621,9.25,"Y. Xin, J. Liang, Y. Zhong, T. Liang, C. Zhang, X. He, Achieving additive-free organic solar cells by modulating the side-chain length of non-fullerene small molecule acceptors, Dyes Pigments. 195 (2021) 109661. https://doi.org/10.1016/j.dyepig.2021.109661."
537,O=C(C(C=C(Cl)C(Cl)=C1)=C1C/2=C(C#N)C#N)C2=C/C3=CC4=C(C5=C(C4(C6=CC=C(CCCCCC)C=C6)C7=CC=C(CCCCCC)C=C7)C=C(C8=C9C=C(/C=C%10C(C(C=C(Cl)C(Cl)=C%11)=C%11C\%10=C(C#N)/C#N)=O)S8)C(C9(C%12=CC=C(CCCCCC)C=C%12)C%13=CC=C(CCCCCC)C=C%13)=C5)S3,IDIC-4CI,-5.78,-4.02,1.58,16.21,0.83,0.6869,9.24,"C. Zhang, S. Feng, Y. Liu, S. Ming, H. Lu, D. Ma, X. Xu, Y. Wu, Z. Bo, High efficiency ternary polymer solar cells based on a fused pentacyclic electron acceptor, J. Mater. Chem. A. 6 (2018) 6854–6859. https://doi.org/10.1039/C8TA00944A."
538,CCCCC(CC)CC1(CC(CC)CCCC)C2=C(SC(/C=C3C(=O)C4=CC(F)=C(F)C=C4C3=C(C#N)C#N)=C2)C2=C1C=C(C1=C(C)/C(=C(C3=CC=CC=C3)C3=C(C)C(C4=CC5=C(S4)C4=C(C=C(/C=C6C(=O)C7=CC(F)=C(F)C=C7C6=C(C#N)C#N)S4)C5(CC(CC)CCCC)CC(CC)CCCC)=C(C)N3B(F)F)N=C1C)S2,tMBCIC,-5.45,-3.42,1.51,16.21,0.954,0.5961,9.22,"X. Song, Y. Xu, X. Tao, X. Gao, Y. Wu, R. Yu, Y. He, Y. Tao, BODIPY Cored A?D?A’?D?A Type Nonfused-Ring Electron Acceptor for Efficient Polymer Solar Cells, Macromol. Rapid Commun. n/a (n.d.) 2100828. https://doi.org/10.1002/marc.202100828."
539,O=C(C(C=C(C=CC=C1)C1=C2)=C2C/3=C(C#N)C#N)C3=C/C4=CC(C(C5=CC=C(OCC(CCCCCC)CCCC)C=C5)(C6=CC=C(OCC(CCCCCC)CCCC)C=C6)C7=C8C=CC9=C7C=CC%10=C9C(C%11=CC=C(OCC(CCCC)CCCCCC)C=C%11)(C%12=CC=C(OCC(CCCCCC)CCCC)C=C%12)C%13=C%10SC(/C=C%14C(C(C=C(C=CC=C%15)C%15=C%16)=C%16C\%14=C(C#N)/C#N)=O)=C%13)=C8S4,IHIC1,-5.47,-3.75,1.69,14.3,0.95,0.679,9.21,"J. Zhu, Y. Wu, J. Rech, J. Wang, K. Liu, T. Li, Y. Lin, W. Ma, W. You, X. Zhan, Enhancing the performance of a fused-ring electron acceptor via extending benzene to naphthalene, J. Mater. Chem. C. 6 (2017) 66–71. https://doi.org/10.1039/C7TC04520D."
540,O=C(C(C=CC=C1)=C1C/2=C(C#N)C#N)C2=C/C3=CC=C(C4=CC(OC(C5=CC=C(CCCCCC)C=C5)(C6=CC=C(CCCCCC)C=C6)C7=CC8=C(C=C97)C(C%10=CC=C(CCCCCC)C=C%10)(C%11=CC=C(CCCCCC)C=C%11)OC%12=C8SC(C%13=CC=C(/C=C%14C(C(C=CC=C%15)=C%15C\%14=C(C#N)/C#N)=O)S%13)=C%12)=C9S4)S3,Ph-DTDP-TIC,-5.33,-3.89,1.46,17.31,0.89,0.5961,9.21,"M. Li, M. Yu, L. Yang, N. Yu, Y. Zhou, L. Hu, Z. Ma, C. Qin, R. Qin, J. Song, Using fullerene as the third component to boosting the photovoltaic performances of pyran acceptor, Dyes Pigments. 197 (2022) 109933. https://doi.org/10.1016/j.dyepig.2021.109933."
541,CCCCCCC1=CC=C(C2(C3=CC=C(CCCCCC)C=C3)C3=CC4=C(C=C3C3=C2C2=C(C=C(/C=C5C(=O)C6=C(C=C(C)S6)C5=C(C#N)C#N)S2)S3)C(C2=CC=C(CCCCCC)C=C2)(C2=CC=C(CCCCCC)C=C2)C2=C4SC3=C2SC(/C=C2C(=O)C4=C(C=C(Cl)S4)C2=C(C#N)C#N)=C3)C=C1,ITCC-M,-5.35,-3.69,1.72,17,1.01,0.588,9.2,"J. Cai, X. Zhang, C. Guo, Y. Zhuang, L. Wang, D. Li, D. Liu, T. Wang, Asymmetric and Halogenated Fused-Ring Electron Acceptor for Efficient Organic Solar Cells, Adv. Funct. Mater. 31 (2021) 2102189. https://doi.org/10.1002/adfm.202102189."
542,CCCCCCCCC1(CCCCCCCC)C2=C(C=C3C(=C2)C2=C(C=C(/C=C4C(=O)C5=CC=CC=C5C4=C(C#N)C#N)S2)C3(CCCCCC)CCCCCC)C2=C1C=C1C(=C2)C(CCCCCC)(CCCCCC)C2=C1SC(/C=C1C(=O)C3=C(C=CC=C3)C1=C(C#N)C#N)=C2,FTIC-C8C6,-5.62,-3.83,1.63,16.1,0.92,0.6773,9.18,"Z. Zhang, M. Li, Y. Liu, J. Zhang, S. Feng, X. Xu, J. Song, Z. Bo, Simultaneous enhancement of the molecular planarity and the solubility of non-fullerene acceptors: effect of aliphatic side-chain substitution on the photovoltaic performance, J. Mater. Chem. A. 5 (2017) 7776–7783. https://doi.org/10.1039/C7TA02141K."
543,CCCCCCC1=C(C#CC2=CC=C(C3=C4C(=O)N(CC(CC)CCCC)C(C5=CC=C(C#CC6=C(CCCCCC)C(CCCCCC)=C(/C=C7SC(=C(C#N)C#N)N(CC)C7=O)S6)S5)=C4C(=O)N3CC(CC)CCCC)S2)SC(/C=C2SC(=C(C#N)C#N)N(CC)C2=O)=C1CCCCCC,MPU3,-5.61,-3.74,1.6,13.72,0.98,0.67,9.14,"M. Privado, P. de la Cruz, S. Biswas, R. Singhal, G.D. Sharma, F. Langa, A non-fullerene all small molecule solar cell constructed with a diketopyrrolopyrrole-based acceptor having a power conversion efficiency higher than 9% and an energy loss of 0.54 eV, J. Mater. Chem. A. 6 (2018) 11714–11724. https://doi.org/10.1039/C8TA02633E."
544,CCCCCCC1=CC=C(C2=C3SC4=C(C3=C(C3=CC=C(CCCCCC)C=C3)C3=C2C2=C(S3)C3=C(C=C(/C=C5C(=O)C6=C(C)SC=C6C5=C(C#N)C#N)S3)C2(C2=CC=C(CCCCCC)C=C2)C2=CC=C(CCCCCC)C=C2)C(C2=CC=C(CCCCCC)C=C2)(C2=CC=C(CCCCCC)C=C2)C2=C4SC(/C=C3C(=O)C4=C(C)SC=C4C3=C(C#N)C#N)=C2)C=C1,BTTIC-Ph,-5.48,-3.78,1.455,16.47,0.93,0.597,9.14,"T. Liu, W. Gao, Y. Wang, T. Yang, R. Ma, G. Zhang, C. Zhong, W. Ma, H. Yan, C. Yang, Unconjugated Side-Chain Engineering Enables Small Molecular Acceptors for Highly Efficient Non-Fullerene Organic Solar Cells: Insights into the Fine-Tuning of Acceptor Properties and Micromorphology, Adv. Funct. Mater. 29 (2019) 1902155. https://doi.org/10.1002/adfm.201902155."
545,FC1=C(C2=CC=C(/C=C3C(N(CCCCCCCC)/C(S3)=C(C#N)C#N)=O)S2)C4=NSN=C4C(C(S5)=CC6=C5C7=CC(C8(C9=CC=C(CCCCCC)C=C9)C%10=CC=C(CCCCCC)C=C%10)=C(C=C7C6(C%11=CC=C(CCCCCC)C=C%11)C%12=CC=C(CCCCCC)C=C%12)C%13=C8C=C(C%14=CC(F)=C(C%15=CC=C(/C=C%16C(N(CCCCCCCC)/C(S\%16)=C(C#N)C#N)=O)S%15)C%17=NSN=C%14%17)S%13)=C1,IDT-FBTR,-5.47,-3.65,1.67,15.18,1.02,0.5755,9.14,"Y. Yang, J. Wang, H. Xu, X. Zhan, X. Chen, Nonfullerene Acceptor with “Donor–Acceptor Combined π-Bridge” for Organic Photovoltaics with Large Open-Circuit Voltage, ACS Appl. Mater. Interfaces. 10 (2018) 18984–18992. https://doi.org/10.1021/acsami.8b04541."
546,CCCCCCC1=CC=C(C2(C3=CC=C(CCCCCC)C=C3)C3=CC4=C(C=C3C3=C2C2=C(C=C(/C=C5C(=O)C6=C(C=C(F)C(F)=C6)C5=C(C#N)C#N)S2)S3)C(C2=CC=C(CCCCCC)C=C2)(C2=CC=C(CCCCCC)C=C2)C2=C4SC3=C2SC(C2=C(C#N)C(C#N)=C(C4=CC5=C(S4)C4=C(S5)C5=CC6=C(C=C5C4(C4=CC=C(CCCCCC)C=C4)C4=CC=C(CCCCCC)C=C4)C4=C(C5=C(C=C(/C=C7C(=O)C8=C(C=C(F)C(F)=C8)C7=C(C#N)C#N)S5)S4)C6(C4=CC=C(CCCCCC)C=C4)C4=CC=C(CCCCCC)C=C4)C4=NSN=C42)=C3)C=C1,CNDTBT-IDTT-FINCN,-5.56,-3.98,1.45,17.06,0.82,0.65,9.13,"H.S. Kim, C.E. Song, J.-W. Ha, S. Lee, S. Rasool, H.K. Lee, W.S. Shin, D.-H. Hwang, Synthesis of ITIC Derivatives with Extended π-Conjugation as Non-Fullerene Acceptors for Organic Solar Cells, ACS Appl. Mater. Interfaces. 11 (2019) 47121–47130. https://doi.org/10.1021/acsami.9b15247."
547,O=C(C(C=CC=C1)=C1C/2=C(C#N)C#N)C2=C/C3=CC4=C(S3)C5=C(C6=C(C7=CC=C(CC(CC)CCCC)S7)C(S8)=C(C9=C8C(SC(/C=C%10C(C(C=CC=C%11)=C%11C\%10=C(C#N)/C#N)=O)=C%12)=C%12C9(C%13=CC=CC=C%13)C%14=CC=CC=C%14)C(C%15=CC=C(CC(CC)CCCC)S%15)=C6S5)C4(C%16=CC=C(CCCCCC)C=C%16)C%17=CC=C(CCCCCC)C=C%17,ITIC2,-5.43,-3.8,1.53,17.01,0.9444,0.569,9.13,"J. Wang, W. Wang, X. Wang, Y. Wu, Q. Zhang, C. Yan, W. Ma, W. You, X. Zhan, Enhancing Performance of Nonfullerene Acceptors via Side-Chain Conjugation Strategy, Adv. Mater. 29 (2017) 1702125. https://doi.org/10.1002/adma.201702125."
548,O=C(C(C=CC=C1)=C1C/2=C(C#N)C#N)C2=C/C3=CC(C(C4=CC=C(CCCCCC)C=C4)(C5=CC=C(CCCCCC)C=C5)OC6=C7SC8=C6SC9=C8OC(C%10=CC=C(CCCCCC)C=C%10)(C%11=CC=C(CCCCCC)C=C%11)C%12=C9SC(/C=C%13C(C(C=CC=C%14)=C%14C\%13=C(C#N)/C#N)=O)=C%12)=C7S3,COi6FIC,-5.6,-3.93,1.34,19.38,0.75,0.626,9.12,"T. Li, H. Zhang, Z. Xiao, J.J. Rech, H. Niu, W. You, L. Ding, A carbon–oxygen-bridged hexacyclic ladder-type building block for low-bandgap nonfullerene acceptors, Mater. Chem. Front. 2 (2018) 700–703. https://doi.org/10.1039/C8QM00004B."
549,CCCCCCC(CCCC)COC1=CC=C(C2(C3=CC=C(OCC(CCCC)CCCCCC)C=C3)C3=C(SC(CC4C(=O)C5=C(C=CC=C5)C4=C(C#N)C#N)=C3)C3=CC=C4C(=C32)C=CC2=C4C(C3=CC=C(OCC(CCCC)CCCCCC)C=C3)(C3=CC=C(OCC(CCCC)CCCCCC)C=C3)C3=C2SC(CC2C(=O)C4=C(C=CC=C4)C2=C(C#N)C#N)=C3)C=C1,O-NTIC,-5.51,-367,1.7,13.31,0.978,0.699,9.1,"H. Feng, Y.-Q.-Q. Yi, X. Ke, Y. Zhang, X. Wan, C. Li, Y. Chen, Synergistic Modifications of Side Chains and End Groups in Small Molecular Acceptors for High Efficient Non-Fullerene Organic Solar Cells, Sol. RRL. 2 (2018) 1800053. https://doi.org/10.1002/solr.201800053."
550,CCCCCCC1(CCCCCC)C2=CC3=C(C=C2C2=C1C=C(C1=C(F)C(F)=C(/C=C4SC(=S)N(CC)C4=O)C4=NSN=C41)S2)C(CCCCCC)(CCCCCC)C1=C3SC(C2=C(F)C(F)=C(/C=C3SC(=S)N(CC)C3=O)C3=NSN=C32)=C1,H-FFBR,-5.54,-3.93,1.61,16.9,0.94,0.57,9.1,"M. Chen, Y. Nian, Z. Hu, L. Zhang, Alkyl side chain engineering for difluorinated benzothiadiazole flanked non-fullerene acceptors toward efficient polymer solar cells, J. Mater. Sci. Mater. Electron. 32 (2021) 219–231. https://doi.org/10.1007/s10854-020-04757-x."
551,CCCCCCC1=CC=C(C2(C3=CC=C(CCCCCC)C=C3)C3=CC4=C(C=C3C3=C2C2=C(C=C(CC5C(=O)C6=C(C=C(Cl)C(Cl)=C6)C5=C(C#N)C#N)S2)S3)C(C2=CC=C(CCCCCC)C=C2)(C2=CC=C(CCCCCC)C=C2)C2=C4SC3=C2SC(/C=C2C(=O)C4=C(C=C(Cl)C(Cl)=C4)C2=C(C#N)C#N)=C3)C=C1,ITIC-Cl4,-5.5,-3.9,,21.5,0.74,0.57,9.1,"A. Laventure, G.C. Welch, A tetrachlorinated molecular non-fullerene acceptor for high performance near-IR absorbing organic solar cells, J. Mater. Chem. C. 6 (2018) 9060–9064. https://doi.org/10.1039/C8TC02701C."
552,CCCCC(CC)CC1(CC(CC)CCCC)C2=C(SC(/C=C3C(=O)C4=CC5=CC(F)=C(F)C=C5C=C4C3=C(C#N)C#N)=C2)C2=C1C=C(C1=C(F)C(F)=C(C3=CC4=C(S3)C3=C(C=C(/C=C5C(=O)C6=CC7=CC(F)=C(F)C=C7C=C6C5=C(C#N)C#N)S3)C4(CC(CC)CCCC)CC(CC)CCCC)C(F)=C1)S2,OF–PCIC,-5.66,-3.86,1.59,13.76,0.91,0.7337,9.09,"S. Li, L. Zhan, W. Zhao, S. Zhang, B. Ali, Z. Fu, T.-K. Lau, X. Lu, M. Shi, C.-Z. Li, J. Hou, H. Chen, Revealing the effects of molecular packing on the performances of polymer solar cells based on A–D–C–D–A type non-fullerene acceptors, J. Mater. Chem. A. 6 (2018) 12132–12141. https://doi.org/10.1039/C8TA03753A."
553,CCCCCCCCC1=C(/C=C2C(=O)C3=CC(F)=C(F)C=C3C2=C(C#N)C#N)SC(C2=CC(CC(CC)CCCC)=C(C3=C(CC(CC)CCCC)C=C(C4=CC(CCCCCCCC)=C(/C=C5C(=O)C6=CC(F)=C(F)C=C6C5=C(C#N)C#N)S4)S3)S2)=C1,4T-2,-5.85,-4.02,1.54,15.68,0.82,0.7032,9.09,"Y. Zhou, M. Li, H. Lu, H. Jin, X. Wang, Y. Zhang, S. Shen, Z. Ma, J. Song, Z. Bo, High-Efficiency Organic Solar Cells Based on a Low-Cost Fully Non-Fused Electron Acceptor, Adv. Funct. Mater. 31 (2021) 2101742. https://doi.org/10.1002/adfm.202101742."
554,CCCCCCCCCCCCCCCCC1(CCCCCCCCCCCCCCCC)C2=CC3=C(C=C2C2=C1C=C(/C=C1C(=O)C4=CSC=C4C1=C(C#N)C#N)S2)C(CCCCCCCCCCCCCCCC)(CCCCCCCCCCCCCCCC)C1=C3SC(/C=C2C(=O)C3=CSC=C3C2=C(C#N)C#N)=C1,IDTC16-Th,-5.55,-3.71,1.59,13.1,0.998,0.6959,9.09,"H. Lin, M.A. Adil, Q. Zhang, J. Zhang, Q. Wang, Small-molecule acceptors with long alkyl chains for high-performance as-cast nonfullerene organic solar cells, Org. Electron. 93 (2021) 106167. https://doi.org/10.1016/j.orgel.2021.106167."
555,CCCCC(CC)COC1=C(OCC(CC)CCCC)C(C2=CC3=C(S2)C2=C(CC(/C=C4C(=O)C5=C(C=C(F)C(F)=C5)C4=C(C#N)C#N)S2)C3(CC(CC)CCCC)CC(CC)CCCC)=C2N=CC=NC2=C1C1=CC2=C(S1)C1=C(C=C(/C=C3C(=O)C4=C(C=C(Cl)C(Cl)=C4)C3=C(C#N)C#N)S1)C2(CC(CC)CCCC)CC(CC)CCCC.Cl,QCIC2,-5.52,-3.84,1.39,18.65,0.807,0.6603,9.09,"S. Ye, S. Chen, S. Li, Y. Pan, X. Xia, W. Fu, L. Zuo, X. Lu, M. Shi, H. Chen, Synergistic Effects of Chlorination and Branched Alkyl Side Chain on the Photovoltaic Properties of Simple Non-Fullerene Acceptors with Quinoxaline as the Core, ChemSusChem. 14 (2021) 3599–3606. https://doi.org/10.1002/cssc.202100689."
556,CCCCCCC1=CC=C(C2(C3=CC=C(CCCCCC)C=C3)C3=C(SC(/C=C4C(=O)C5=C(C=C(F)C(F)=C5)C4=C(C#N)C#N)=C3)C3=C2C2=C(S3)C(C3=CC=C(CC(CC)CCCC)S3)=C3C(=C2C2=CC=C(CC(CC)CCCC)S2)SC2=C3C(C3=CC=C(CCCCCC)C=C3)(C3=CC=C(CCCCCC)C=C3)C3=C2SC(/C=C2C(=O)C4=C(C=C(F)C(F)=C4)C2=C(C#N)C#N)=C3)C=C1,BDTThIT-4F,-5.57,-3.92,,17.52,0.746,0.708,9.08,"M. Zhang, Z. Xiao, W. Gao, Q. Liu, K. Jin, W. Wang, Y. Mi, Q. An, X. Ma, X. Liu, C. Yang, L. Ding, F. Zhang, Over 13% Efficiency Ternary Nonfullerene Polymer Solar Cells with Tilted Up Absorption Edge by Incorporating a Medium Bandgap Acceptor, Adv. Energy Mater. 8 (2018) 1801968. https://doi.org/10.1002/aenm.201801968."
557,O=C(C1=C2C(C3=C(SC(C4=CC5=C(C6=CC(C7(C8=CC=C(CCCCCC)C=C8)C9=CC=C(CCCCCC)C=C9)=C(C%10=C7C=C(C%11=CC%12=C(C(N(CC(CC)CCCC)C%13=O)=O)C%14=C%13C=CC(C(N(CC(CC)CCCC)C%15=O)=O)=C%14C%15=C%12S%11)S%10)C=C6C5(C%16=CC=C(CCCCCC)C=C%16)C%17=CC=C(CCCCCC)C=C%17)S4)=C%18)C%18=C2%19)=C(C(N(CC(CC)CCCC)C3=O)=O)C=C1)N(CC(CC)CCCC)C%19=O,IDT-NTI-2EH,-5.4,-3.9,1.6,14.43,0.92,0.69,9.07,"J. Hamonnet, M. Nakano, K. Nakano, H. Sugino, K. Takimiya, K. Tajima, Bis(naphthothiophene diimide)indacenodithiophenes as Acceptors for Organic Photovoltaics, Chem. Mater. 29 (2017) 9618–9622. https://doi.org/10.1021/acs.chemmater.7b03733."
558,CCCCCCC1=CC=C(C2(C3=CC=C(CCCCCC)S3)C3=CC4=C(C=C3C3=C2C2=C(C=C(/C=C5C(=O)C6=C(C=CC(F)=C6)C5=C(C#N)C#N)S2)S3)C(C2=CC=C(CCCCCC)S2)(C2=CC=C(CCCCCC)S2)C2=C4SC3=C2SC(/C=C2C(=O)C4=C(C=C(F)C(F)=C4)C2=C(C#N)C#N)=C3)S1,ITIC-Th2,-5.75,-4.07,1.54,17.19,0.751,0.7007,9.06,"Z. Li, S. Dai, J. Xin, L. Zhang, Y. Wu, J. Rech, F. Zhao, T. Li, K. Liu, Q. Liu, W. Ma, W. You, C. Wang, X. Zhan, Enhancing the performance of the electron acceptor ITIC-Th via tailoring its end groups, Mater. Chem. Front. 2 (2018) 537–543. https://doi.org/10.1039/C7QM00547D."
559,CCN(C/1=O)C(SC1=C/C2=C(F)C(F)=C(C(S3)=CC4=C3C5=CC(C6(C7=CC=C(CCCCCC)C=C7)C8=CC=C(CCCCCC)C=C8)=C(C=C5C4(C9=CC=C(CCCCCC)C=C9)C%10=CC=C(CCCCCC)C=C%10)C%11=C6C=C(C%12=C(F)C(F)=C(/C=C%13SC(N(CC)C\%13=O)=S)C%14=NSN=C%12%14)S%11)C%15=NSN=C2%15)=S,IffBR,-5.71,-3.77,1.71,14.52,0.908,0.6747,9.06,"W. Zhong, J. Cui, B. Fan, L. Ying, Y. Wang, X. Wang, G. Zhang, X.-F. Jiang, F. Huang, Y. Cao, Enhanced Photovoltaic Performance of Ternary Polymer Solar Cells by Incorporation of a Narrow-Bandgap Nonfullerene Acceptor, Chem. Mater. 29 (2017) 8177–8186. https://doi.org/10.1021/acs.chemmater.7b02228."
560,O=C(C(C=C(F)C(F)=C1)=C1C/2=C(C#N)C#N)C2=C/C3=CC(C4(C5=CC=C(CCCCCC)C=C5)C6=CC=C(CCCCCC)C=C6)=C(S3)C7=C4C8=CC(CCCCCCCCCCCC)=C(C(SC9=C%10C(C%11=CC=C(CCCCCC)C=C%11)(C%12=CC=C(CCCCCC)C=C%12)C%13=C9SC(/C=C%14C(C(C=C(F)C(F)=C%15)=C%15C\%14=C(C#N)/C#N)=O)=C%13)=C%10C=C%16CCCCCCCCCCCC)C%16=C8S7,DTNIC8,-5.91,-3.92,1.73,12.92,0.96,0.7284,9.03,"Y. Ma, M. Zhang, Y. Yan, J. Xin, T. Wang, W. Ma, C. Tang, Q. Zheng, Ladder-Type Dithienonaphthalene-Based Small-Molecule Acceptors for Efficient Nonfullerene Organic Solar Cells, Chem. Mater. 29 (2017) 7942–7952. https://doi.org/10.1021/acs.chemmater.7b02887."
561,O=C(C1=CSC=C1C/2=C(C#N)C#N)C2=C/C3=CC4=C(S3)C5=C(C6=C(C5(C7=CC=C(CCCCCC)[Se]7)C8=CC=C(CCCCCC)[Se]8)C=C(C9=C%10C(SC(/C=C%11C(C%12=CSC=C%12C\%11=C(C#N)/C#N)=O)=C%13)=C%13S9)C(C%10(C%14=CC=C(CCCCCC)[Se]%14)C%15=CC=C(CCCCCC)[Se]%15)=C6)S4,ITCPTC-Se,-5.65,4,1.59,15.2,0.87,0.683,9.02,"W. Gao, Q. An, R. Ming, D. Xie, K. Wu, Z. Luo, Y. Zou, F. Zhang, C. Yang, Side Group Engineering of Small Molecular Acceptors for High-Performance Fullerene-Free Polymer Solar Cells: Thiophene Being Superior to Selenophene, Adv. Funct. Mater. 27 (2017) 1702194. https://doi.org/10.1002/adfm.201702194."
562,CCCCCCC1=CC=C(C2(C3=CC=C(CCCCCC)C=C3)C3=CC4=C(C=C3C3=C2C=C(C2=C(OCC(CC)CCCC)C=C(CC5C(=O)C6=CC(F)=CC=C6C5=C(C#N)C#N)S2)S3)C(C2=CC=C(CCCCCC)C=C2)(C2=CC=C(CCCCCC)C=C2)C2=C4SC(C3=C(OCC(CC)CCCC)C=C(/C=C4C(=O)C5=CC=C(F)C=C5C4=C(C#N)C#N)S3)=C2)C=C1,IOTIC-2F,-5.34,-4.06,1.28,20.7,0.779,0.56,9,"J. Lee, S.-J. Ko, M. Seifrid, H. Lee, C. McDowell, B.R. Luginbuhl, A. Karki, K. Cho, T.-Q. Nguyen, G.C. Bazan, Design of Nonfullerene Acceptors with Near-Infrared Light Absorption Capabilities, Adv. Energy Mater. 8 (2018) 1801209. https://doi.org/10.1002/aenm.201801209."
563,CCCCCCCCCCCC1=C(/C=C2C(=O)C3=C(C=C4C=CC=CC4=C3)C2=C(C#N)C#N)SC2=C1SC1=C2N(CC(CC)CCCC)C2=C1C1=NSN=C1C1=C2N(CC(CC)CCCC)C2=C1SC1=C2SC(/C=C2C(=O)C3=C(C=C4C=C(F)C(F)=CC4=C3)C2=C(C#N)C#N)=C1CCCCCCCCCCC,BT-L4F,-5.57,-4,1.32,21.2,0.84,0.513,9,"G. Li, X. Zhang, L.O. Jones, J.M. Alzola, S. Mukherjee, L. Feng, W. Zhu, C.L. Stern, W. Huang, J. Yu, V.K. Sangwan, D.M. DeLongchamp, K.L. Kohlstedt, M.R. Wasielewski, M.C. Hersam, G.C. Schatz, A. Facchetti, T.J. Marks, Systematic Merging of Nonfullerene Acceptor π-Extension and Tetrafluorination Strategies Affords Polymer Solar Cells with >16% Efficiency, J. Am. Chem. Soc. 143 (2021) 6123–6139. https://doi.org/10.1021/jacs.1c00211."
564,CCCCCCC1=CC=C(C2(C3=CC=C(CCCCCC)C=C3)C3=CC4=C(C=C3C3=C2C=C(/C=C2C(=O)C5=C(C=C6C=CC=CC6=C5)C2=C(C#N)C#N)S3)C(C2=CC=C(CCCCCC)C=C2)(C2=CC=C(CCCCCC)C=C2)C2=C4SC(/C=C3C(=O)C4=C(C=C5C=CC=CC5=C4)C3=C(C#N)C#N)=C2)C=C1,IDT-N,-5.84,-3.95,,15.88,0.79,0.7191,8.99,"R. Li, G. Liu, R. Xie, Z. Wang, X. Yang, K. An, W. Zhong, X.-F. Jiang, L. Ying, F. Huang, Y. Cao, Introducing cyclic alkyl chains into small-molecule acceptors for efficient polymer solar cells, J. Mater. Chem. C. 6 (2018) 7046–7053. https://doi.org/10.1039/C8TC01780H."
565,CCCCCCC1=CC=C(C2(C3=CC=C(CCCCCC)C=C3)C3=CC4=CC5=C(C=C4C=C3C3=C2C2=C(S3)C3=C(C=C(/C=C4C(=O)C6=C(C=C(F)C(F)=C6)C4=C(C#N)C#N)S3)S2)C(C2=CC=C(CCCCCC)C=C2)(C2=CC=C(CCCCCC)C=C2)C2=C5SC3=C2SC2=C3SC(/C=C3C(=O)C4=C(C=C(F)C(F)=C4)C3=C(C#N)C#N)=C2)C=C1,FTIC1,-5.53,-4.03,1.47,13.8,0.943,0.685,8.98,"B. Lu, Z. Zhang, B. Jia, G. Cai, J. Zhu, X. Lu, X. Zhan, Y. Yao, Precise Synthesis of Fused Decacyclic Electron Acceptor Isomers for Organic Solar Cells, Sol. RRL. 5 (2021) 2100163. https://doi.org/10.1002/solr.202100163."
566,CCCCCCC1=CC=C(C2(C3=CC=C(CCCCCC)C=C3)C3=CC4=C(C=C3C3=C2C2=C(S3)C3=C(S2)C2=C5C6=C3C=C3C(=O)N(C(CCCCC)CCCCC)C(=O)C7=CC(F)=C(C8=C(F)C=C9C(=O)N(C(CCCCC)CCCCC)C(=O)C(=C2)C9=C85)C6=C73)C(C2=CC=C(CCCCCC)C=C2)(C2=CC=C(CCCCCC)C=C2)C2=C4SC3=C2SC2=C3C3=C4C5=C2C=C2C(=O)N(C(CCCCC)CCCCC)C(=O)C6=CC(F)=C(C7=C4C4=C(C=C7F)C(=O)N(C(CCCCC)CCCCC)C(=O)C4=C3)C5=C62)C=C1,F-2PDI-4F,-5.55,-3.81,1.75,13.42,1,0.668,8.96,"Y. Wang, H. Zhong, Y. Hong, T. Shan, K. Ding, L. Zhu, F. Liu, H. Wei, C. Yu, H. Zhong, Tailoring the molecular geometry of polyfluoride perylene diimide acceptors towards efficient organic solar cells, J. Mater. Chem. C. 8 (2020) 8224–8233. https://doi.org/10.1039/D0TC01707H."
567,CCCCCCC(CCCC)CC1(CC(CCCC)CCCCCC)C2=C(SC(CC3C(=O)C4=CC=CC=C4C3=C(C#N)C#N)=C2)C2=C1C=C(C1=CC3=C(S1)C1=C(C=C(C4=CC5=C(S4)C4=C(C=C(CC6C(=O)C7=C(C=CC=C7)C6=C(C#N)C#N)S4)C5(CC(CCCC)CCCCCC)CC(CCCC)CCCCCC)S1)C1=NSN=C13)S2,BTCD-IC,-5.42,-3.82,1.46,16.15,0.89,0.64,8.96,"Z. Liu, Q. Mao, J. Wang, F. Wu, D. Zhou, Y. Cheng, S. Huang, B. Huang, C. Yang, L. Chen, Exploiting Novel Unfused-Ring Acceptor for Efficient Organic Solar Cells with Record Open-Circuit Voltage and Fill Factor, ChemSusChem. n/a (n.d.) e202102563. https://doi.org/10.1002/cssc.202102563."
