Repository: missamberyang/bert_opv

File: Bert_gen/Data/abcBERT_dataset.csv (part 13 of 14)
,SMILES,NFAs name ,HOMO,LUMO,Eg,Jsc,Voc,FF,PCE,reference
856,CCCCC(CC)CC1(CC(CC)CCCC)C2=C(C=CC(C3=CC=C(/C=C4/C(=C(C#N)C#N)C5=C(C=CC=C5)C4O)S3)=C2)C2=C1C=C(C1=CCC(/C=C3C(=O)C4=C(C=CC=C4)C3C(C#N)C#N)S1)C=C2,DICTiF,-5.55,-3.62,,10.12,0.98,0.51,4.81,"H. Zhang, Y. Liu, Y. Sun, M. Li, W. Ni, Q. Zhang, X. Wan, Y. Chen, A simple small molecule as the acceptor for fullerene-free organic solar cells, Sci. China Chem. 60 (2017) 366–369. https://doi.org/10.1007/s11426-016-0417-9."
857,CCN1C(=O)/C(=C/C2=CC=C(C3=CC=C4C(=C3)C3(C5=C4C=CC(C4=CC=C(/C=C6SC(=S)N(CC)C6=O)C6=NSN=C46)=C5)C4=C(C=CC(C5=CC=C(/C=C6SC(=S)N(CC)C6=O)C6=NSN=C56)=C4)C4=C3C=C(C3=CC=C(/C=C5SC(=S)N(CC)C5=O)C5=NSN=C35)C=C4)C3=NSN=C23)SC1=S,SF(BR)4,-5.78,-3.73,,11.5,0.93,0.43,4.61,"H. Tan, Y. Long, J. Zhang, J. Zhu, J. Yang, J. Yu, W. Zhu, Spirobifluorene-cored wide bandgap non-fullerene small molecular acceptor with 3D structure for organic solar cells, Dyes Pigments. 162 (2019) 797–801. https://doi.org/10.1016/j.dyepig.2018.11.016."
858,CCCCCCCCC1(CCCCCCCC)C2=C(SC(C3=CC=C(C=C(C#N)C#N)C4=NSN=C34)=C2)C2=C1C=C(C1=CC=C(C=C(C#N)C#N)C3=NSN=C13)S2,CDTBM,-5.79,-3.9,1.45,11.7,0.68,0.53,4.6,"K. Wang, Y. Firdaus, M. Babics, F. Cruciani, Q. Saleem, A. El Labban, M.A. Alamoudi, T. Marszalek, W. Pisula, F. Laquai, P.M. Beaujuge, π-Bridge-Independent 2-(Benzo[c][1,2,5]thiadiazol-4-ylmethylene)malononitrile-Substituted Nonfullerene Acceptors for Efficient Bulk Heterojunction Solar Cells, Chem. Mater. 28 (2016) 2200–2208. https://doi.org/10.1021/acs.chemmater.6b00131."
859,O=C1/C(=C/C2=CC=C(C3=CC=C(/C=C4SC(=S)N(CCCC5CCCCC5)C4=O)S3)S2)SC(=S)C1CCCC1CCCCC1,T2-Cy6PRH,-5.67,-3.62,,11.04,1.03,0.4,4.6,"S. Hong, C.E. Song, D.H. Ryu, S.K. Lee, W.S. Shin, E. Lim, Cyclohexyl-substituted non-fullerene small-molecule acceptors for organic solar cells, New J. Chem. 45 (2021) 10373–10382. https://doi.org/10.1039/D0NJ04240D."
860,CCCCC(CC)COC1=C(C2=CC3=C(S2)C2=C(C=C(/C=C4C(=O)C5=C(C=CC=C5)C4=C(C#N)C#N)S2)C3(CC(CC)CCCC)CC(CC)CCCC)SC2=C1SC(C1=CC3=C(S1)C1=C(C=C(/C=C4C(=O)C5=C(C=CC=C5)C4=C(C#N)C#N)S1)C3(CC(CC)CCCC)CC(CC)CCCC)=C2OCC(CC)CCCC,TTDTC-0F,-5.1,-3.69,1.27,9.9,0.69,0.638,4.55,"Z. Liang, X. Cheng, Y. Jiang, J. Yu, X. Xu, Z. Peng, L. Bu, Y. Zhang, Z. Tang, M. Li, L. Ye, Y. Geng, P3HT-Based Organic Solar Cells with a Photoresponse to 1000 nm Enabled by Narrow Band Gap Nonfullerene Acceptors with High HOMO Levels, ACS Appl. Mater. Interfaces. 13 (2021) 61487–61495. https://doi.org/10.1021/acsami.1c21089."
861,CCCCCCCCN1N=C2C(/C=C3SC(=O)N(CC)C3=O)=CC=C(C3=CC4=C(S3)C3=CC5=C(C=C3C4(C3=CC=C(CCCCCC)C=C3)C3=CC=C(CCCCCC)C=C3)C3=C(C=C(C4=CC=C(/C=C6SC(=O)N(CC)C6=O)C6=NN(CCCCCCCC)N=C46)S3)C5(C3=CC=C(CCCCCC)C=C3)C3=CC=C(CCCCCC)C=C3)C2=N1,BTA2,-5.43,-3.38,,6.15,1.22,0.6,4.5,"B. Xiao, A. Tang, J. Yang, Z. Wei, E. Zhou, P3HT-Based Photovoltaic Cells with a High Voc of 1.22 V by Using a Benzotriazole-Containing Nonfullerene Acceptor End-Capped with Thiazolidine-2,4-dione, ACS Macro Lett. 6 (2017) 410–414. https://doi.org/10.1021/acsmacrolett.7b00097."
862,CCCCC(CC)CC1(CC(CC)CCCC)C2=C(SC(/C=C3C(=O)C4=CC(F)=C(F)C=C4C3=C(C#N)C#N)=C2)C2=C1C=C(C1=CC3=C(S1)C1=C(C=C(/C=C4C(=O)C5=CC(F)=C(F)C=C5C4=C(C#N)C#N)S1)C3(CC(CC)CCCC)CC(CC)CCCC)S2,bCIC,-5.23,-3.4,1.32,11.88,0.739,0.5093,4.47,"X. Song, Y. Xu, X. Tao, X. Gao, Y. Wu, R. Yu, Y. He, Y. Tao, BODIPY Cored A?D?A’?D?A Type Nonfused-Ring Electron Acceptor for Efficient Polymer Solar Cells, Macromol. Rapid Commun. n/a (n.d.) 2100828. https://doi.org/10.1002/marc.202100828."
863,O=C(C(C=CC=C1)=C1C/2=C(C#N)C#N)C2=C/C(S3)=CC(C3=C4)=CC5=C4C6=CC7=C(C=C6C5(C8=CC=C(CCCCCC)C=C8)C9=CC=C(CCCCCC)C=C9)C%10=CC%11=C(C=C(/C=C%12C(C(C=CC=C%13)=C%13C\%12=C(C#N)/C#N)=O)S%11)C=C%10C7(C%14=CC=C(CCCCCC)C=C%14)C%15=CC=C(CCCCCC)C=C%15,NIBDT,-5.87,-3.91,1.84,11.45,0.831,0.467,4.45,"P. Wang, H. Fan, C. Zhang, X. Zhu, A large-bandgap small-molecule electron acceptor utilizing a new indacenodibenzothiophene core for organic solar cells, Mater. Chem. Front. 2 (2017) 136–142. https://doi.org/10.1039/C7QM00403F."
864,CCCCCCC(C)N1C(=O)C2=CC3=C4C5=C(C=CC(=C25)C1=O)C1=C2C5=C(C=C1)C(=O)N(C(CCCCCC)CCCCCC)C(=O)C5=CC(=C24)C1=C3C2=CC3=C4C(=CC(C5=CC=C(/C(C6=CC=C(C7=C8C9=CC=C%10C(=O)N(C(CCCCCC)CCCCCC)C(=O)C%11=C%10C9=C9C(=C%11)C%10=C(C%11=CC%12=C(C(=C7)C(=O)N(C(CCCCCC)CCCCCC)C%12=O)C8=C%119)C7=C8C9=C(C=CC%11=C9C(=C7)C(=O)N(C(CCCCCC)CCCCCC)C%11=O)C7=C9C%11=C(C=C7)C(=O)N(C(CCCCCC)CCCCCC)C(=O)C%11=CC%10=C98)C=C6)=C(/C6=CC=C(C7=C8C9=CC=C%10C(=O)N(C(CCCCCC)CCCCCC)C(=O)C%11=C%10C9=C9C(=C%11)C%10=C(C%11=CC%12=C(C(=C7)C(=O)N(C(CCCCCC)CCCCCC)C%12=O)C8=C%119)C7=C8C9=C(C=CC%11=C9C(=C7)C(=O)N(C(CCCCCC)CCCCCC)C%11=O)C7=C9C%11=C(C=C7)C(=O)N(C(CCCCCC)CCCCCC)C(=O)C%11=CC%10=C98)C=C6)C6=CC=C(C7C=C8C(=O)N(C(CCCCCC)CCCCCC)C(=O)C9=C8C8=C%10C(=C9)C9=C(C%11=CC%12=C%13C(=CC=C(C%13=C%11%10)C87)C(=O)N(C(CCCCCC)CCCCCC)C%12=O)C7=C8C%10=C(C=CC%11=C%10C(=C7)C(=O)N(C(CCCCCC)CCCCCC)C%11=O)C7=C%10C%11=C(C=C7)C(=O)N(C(CCCCCC)CCCCCC)C(=O)C%11=CC9=C%108)C=C6)C=C5)=C5C6=CC=C7C(=O)N(C(CCCCCC)CCCCCC)C(=O)C8=C7C6=C(C1=C8)C2=C45)C(=O)N(C(CCCCCC)CCCCCC)C3=O,TPE-4PDI2,-5.91,-3.84,,13.41,0.774,0.4298,4.45,"K. Xu, J. Hu, K. Lu, M. Wu, H. Lu, J. Yi, D. Wu, J. Xia, Tetraphenylethylene vs triphenylethylene core-based perylene diimide acceptor for non-fullerene organic solar cells, Dyes Pigments. 184 (2021) 108813. https://doi.org/10.1016/j.dyepig.2020.108813."
865,CCCCCCC1=CC=C(C2(C3=CC=C(CCCCCC)C=C3)C3=CC4=C(C=C3C3=C2C2=C(C=C(/C=C5/C(=O)C6=C(C=CC=C6)S5(=O)=O)S2)S3)C(C2=CC=C(CCCCCC)C=C2)(C2=CC=C(CCCCCC)C=C2)C2=C4SC3=C2SC(/C=C2C(=O)C4=C(C=CC=C4)C2=C(C#N)C#N)=C3)C=C1,ITBTD-IC,-5.47,-3.78,,10.53,0.97,0.42,4.34,"S. Baik, D.W. Kim, H.-S. Kang, S.H. Hong, S. Park, B.-K. An, S.Y. Park, ITIC derivative acceptors for ternary organic solar cells: fine-tuning of absorption bands, LUMO energy levels, and cascade charge transfer, Sustain. Energy Fuels. 6 (2021) 110–120. https://doi.org/10.1039/D1SE01429C."
866,CCCCCCCCC(CCCCCC)CN1C(=O)C2=CC=C3C4=C(C=CC(=C24)C1=O)C1=C2C4=C(C=C1)C(=O)N(CC(CCCCCC)CCCCCCCC)C(=O)C4=CC(C1=CC(F)=C(/C=C/C4=C(C#N)C=C(C5=C6C7=CC=C8C(=O)N(CC(CCCCCC)CCCCCCCC)C(=O)C9=C8C7=C(C=C9)C7=C6C6=C(C=C7)C(=O)N(CC(CCCCCC)CCCCCCCC)C(=O)C6=C5)S4)S1)=C32,PDI-CNTVT-PDI,-6.01,-3.89,1.95,10.16,0.71,0.6,4.32,"H.S. Kim, H.J. Park, S.K. Lee, W.S. Shin, C.E. Song, D.-H. Hwang, Effects of the core unit on perylene-diimide-based molecular acceptors in fullerene-free organic solar cells, Org. Electron. 71 (2019) 238–245. https://doi.org/10.1016/j.orgel.2019.05.029."
867,CCCCCCCCN1C2=C(SC(/C=C3C(=O)C4=CC=CC=C4C3=C(C#N)C#N)=C2)C2=C1C1=C(S2)C2=CC3=C(C=C2C1(C1=CC=C(CCCCCC)C=C1)C1=CC=C(CCCCCC)C=C1)C1=C(C2=C(S1)C1=C(C=C(/C=C4C(=O)C5=CC=CC=C5C4=C(C#N)C#N)S1)N2CCCCCCCC)C3(C1=CC=C(CCCCCC)C=C1)C1=CC=C(CCCCCC)C=C1,INPIC,-5.36,-3.82,1.46,8.55,0.96,0.525,4.31,"J. Sun, X. Ma, Z. Zhang, J. Yu, J. Zhou, X. Yin, L. Yang, R. Geng, R. Zhu, F. Zhang, W. Tang, Dithieno[3,2-b:2′,3′-d]pyrrol Fused Nonfullerene Acceptors Enabling Over 13% Efficiency for Organic Solar Cells, Adv. Mater. 30 (2018) 1707150. https://doi.org/10.1002/adma.201707150."
868,CCCCCCCCC1=C(C2=C(F)C(F)=C(C3=C(CCCCCCCC)C(F)=C(C4=C(CCCCCCCC)C(F)=C(C=C(C#N)C#N)S4)S3)S2)SC(C2=C(CCCCCCCC)C(F)=C(C=C(C#N)C#N)S2)=C1F,D5T6F-M,,,,8.7,1.05,0.469,4.3,"T. Duan, M. Babics, A. Seitkhan, Y. Firdaus, R.-Z. Liang, F. Cruciani, S. Liu, S. Lopatin, P.M. Beaujuge, F-Substituted oligothiophenes serve as nonfullerene acceptors in polymer solar cells with open-circuit voltages >1 V, J. Mater. Chem. A. 6 (2018) 9368–9372. https://doi.org/10.1039/C8TA02781A."
869,CC1=CC(C)=C(B(C2=CC=C(N(C3=CC=C(C4=CC=C(C5=CC=C(C6=CC=C(N(C7=CC=C(B(C8=C(C)C=C(C)C=C8C)C8=C(C)C=C(C)C=C8C)C=C7)C7=CC=C(/C(C8=CC=CN8B(F)F)=C8C=CC=N8)C=C7)C=C6)S5)S4)C=C3)C3=CC=C(/C(C4=CC=CN4B(F)F)=C4C=CC=N4)C=C3)C=C2)C2=C(C)C=C(C)C=C2C)C=C1,BDY,-5.52,-3.84,1.68,10.52,0.67,0.61,4.28,"S.K. Sarkar, L.J. Kang, U.K. Pandey, C.K. Luscombe, P. Thilagar, Triarylborane-BODIPY conjugate: An efficient non-fullerene electron acceptor for bulk heterojunction organic solar cell, Sol. Energy. 230 (2021) 242–249. https://doi.org/10.1016/j.solener.2021.10.048."
870,CC1=CC(C)=C(B(C2=CC=C(N(C3=CC=C(C4=CC=C(C5=CC=C(C6=CC=C(N(C7=CC=C(B(C8=C(C)C=C(C)C=C8C)C8=C(C)C=C(C)C=C8C)C=C7)C7=CC=C(/C(C8=CC=CN8B(F)F)=C8C=CC=N8)C=C7)C=C6)S5)S4)C=C3)C3=CC=C(/C(C4=CC=CN4B(F)F)=C4C=CC=N4)C=C3)C=C2)C2=C(C)C=CC=C2C)C=C1,BDY,-5.52,-3.84,1.68,10.52,0.67,0.61,4.28,"S.K. Sarkar, L.J. Kang, U.K. Pandey, C.K. Luscombe, P. Thilagar, Triarylborane-BODIPY conjugate: An efficient non-fullerene electron acceptor for bulk heterojunction organic solar cell, Sol. Energy. 230 (2021) 242–249. https://doi.org/10.1016/j.solener.2021.10.048."
871,CCCCCCCCC(CCCCCC)CN1C(=O)C2=C(C3=CC=C(C4=CC=C(C5=C6C(=O)N(CCCCCCCC)C(=O)C6=C(C6=CC=C(C7=CC8=C(S7)C(C7=CC=C(C(CC)CCCC)S7)=C7C=C(C9=CC=C(C%10=C%11C(=O)N(CCCCCCCC)C(=O)C%11=C(C%11=CC=C(C%12=CC=C(C%13=C%14C(=O)N(CC(CCCCCC)CCCCCCCC)C(C%15=CC=C(C%16=CC=CC=C%16)S%15)=C%14C(=O)N%13CC(CCCCCC)CCCCCCCC)S%12)S%11)S%10)S9)SC7=C8C7=CC=C(C(CC)CCCC)S7)S6)S5)S4)S3)N(CC(CCCCCC)CCCCCCCC)C(=O)C2=C1C1=CC=C(C2=CC=CC=C2)S1,BDTT(TPD-DPP)2,-5.68,-3.64,1.55,10.83,0.77,0.509,4.25,"Q. Tao, L. Duan, W. Xiong, G. Huang, P. Wang, H. Tan, Y. Wang, R. Yang, W. Zhu, D(A-A′)2 architecture: An efficient strategy to improve photovoltaic performance of small molecules for solution-processed organic solar cells, Dyes Pigments. 133 (2016) 153–160. https://doi.org/10.1016/j.dyepig.2016.05.033."
872,CCCCCCOC1=C2SC3=C(C2=C(OCCCCCC)C2=C1C1=C(S2)C2=C(C=C(/C=C4C(=O)C5=C(C=C(F)C=C5)C4=C(C#N)C#N)S2)N1CC(CC)CCCC)N(CC(CC)CCCC)C1=C3SC(/C=C2C(=O)C3=C(C=CC(F)=C3)C2=C(C#N)C#N)=C1,SNC2C4–F,-5.41,-4,,10.63,0.85,0.47,4.25,"Y. Xin, J. Liang, Y. Zhong, T. Liang, C. Zhang, X. He, Achieving additive-free organic solar cells by modulating the side-chain length of non-fullerene small molecule acceptors, Dyes Pigments. 195 (2021) 109661. https://doi.org/10.1016/j.dyepig.2021.109661."
873,C#C/C=C/C(CCCCCC)CN1C(=O)C2=C(C3=CC=C(C4=CC5=C(S4)C4=C(C=C(C6=CC=C(C7=C8C(=O)N(CC(CCCC)CCCCCC)C(C9=CC=C(C=C(C#N)C#N)S9)=C8C(=O)N7CC(CCCC)CCCCCC)S6)S4)C54C5=C(SC(C6=CC=C(C7=C8C(=O)N(CC(CCCC)CCCCCC)C(C9=CC=C(C=C(C#N)C#N)S9)=C8C(=O)N7CC(CCCC)CCCCCC)S6)=C5)C5=C4C=C(C4=CC=C(C6=C7C(=O)N(CC(CCCC)CCCCCC)C(C8=CC=C(C=C(C#N)C#N)S8)=C7C(=O)N6CC(CCCC)CCCCCC)S4)S5)S3)N(CC(CCCC)CCCCCC)C(=O)C2=C1C1=CC=C(C=C(C#N)C#N)S1,SCPDT-4DPPDCV,-5.31,-3.89,1.39,11.69,0.697,0.516,4.2,"P. Sun, H. Sun, X. Li, Y. Wang, H. Shan, J. Xu, C. Zhang, Z. Xu, Z.-K. Chen, W. Huang, Three dimensional multi-arm acceptors based on diketopyrrolopyrrole with (hetero)aromatic cores for non-fullerene organic solar cells without additional treatment, Dyes Pigments. 139 (2017) 412–419. https://doi.org/10.1016/j.dyepig.2016.11.049."
874,CCCCCCC1=CC=C(C2(C3=CC=C(CCCCCC)C=C3)C3=CC4=C(C=C3C3=C2C=C(C2=CC=C(/C=C5/S/C(=C(/C#N)C(=O)OC)N(CC)C5=O)C5=NSN=C25)S3)C(C2=CC=C(CCCCCC)C=C2)(C2=CC=C(CCCCCC)C=C2)C2=C4SC(C3=CC=C(/C=C4/S/C(=C(/C#N)C(=O)OCC)N(CC)C4=O)C4=NSN=C34)=C2)C=C1,IDT-CA,-5.59,-3.64,1.66,7.77,0.84,0.64,4.19,"R. Liu, Z. Du, S. Wen, Y. Wu, D. Zhu, R. Yang, Energy levels modulation of small molecule acceptors for polymer solar cells, Synth. Met. 235 (2018) 131–135. https://doi.org/10.1016/j.synthmet.2017.12.005."
875,CCN(C/1=O)C(SC1=CC2=CC=C(C3=CC4=C(C=C3)C(C=CC(C5=CC=C(/C=C6SC(N(CC)C/6=O)=S)C7=NSN=C57)=C8)=C8C4(CCCCCCCC)CCCCCCCC)C9=NSN=C29)=S,FBR,-5.7,-3.57,2.14,7.95,0.82,0.63,4.11,"S. Holliday, R.S. Ashraf, C.B. Nielsen, M. Kirkus, J.A. R?hr, C.-H. Tan, E. Collado-Fregoso, A.-C. Knall, J.R. Durrant, J. Nelson, I. McCulloch, A Rhodanine Flanked Nonfullerene Acceptor for Solution-Processed Organic Photovoltaics, J. Am. Chem. Soc. 137 (2015) 898–904. https://doi.org/10.1021/ja5110602."
876,CCCCCCCCC(CCCCCCCC)N1C2=C(C=CC(C3=CC=C(C=C(C#N)C#N)C4=NSN=C34)=C2)C2=C1C=C(C1=CC=C(C=C(C#N)C#N)C3=NSN=C13)C=C2,CBM,-6.1,-3.64,2.02,9.4,0.89,0.48,4.1,"K. Wang, Y. Firdaus, M. Babics, F. Cruciani, Q. Saleem, A. El Labban, M.A. Alamoudi, T. Marszalek, W. Pisula, F. Laquai, P.M. Beaujuge, π-Bridge-Independent 2-(Benzo[c][1,2,5]thiadiazol-4-ylmethylene)malononitrile-Substituted Nonfullerene Acceptors for Efficient Bulk Heterojunction Solar Cells, Chem. Mater. 28 (2016) 2200–2208. https://doi.org/10.1021/acs.chemmater.6b00131."
877,CCCCCCCCC(CCCCCC)COC1=CC(C2=CC=C(/C=C3C(=O)C4=C(C=C(F)C(F)=C4)C3=C(C#N)C#N)S2)=C(OCC(CCCCCC)CCCCCCCC)C=C1C1=CC=C(/C=C2C(=O)C3=C(C=C(F)C(F)=C3)C2=C(C#N)C#N)S1,PTICH,-5.59,-3.8,1.6,8.22,0.92,0.54,4.08,"Z.-P. Yu, Z.-X. Liu, F.-X. Chen, R. Qin, T.-K. Lau, J.-L. Yin, X. Kong, X. Lu, M. Shi, C.-Z. Li, H. Chen, Simple non-fused electron acceptors for efficient and stable organic solar cells, Nat. Commun. 10 (2019) 2152. https://doi.org/10.1038/s41467-019-10098-z."
878,CCCCOC1=C(C2=CC=C(B(C3=CC=C(C4=C(OCCCC)C=C(/C=C5C(=O)C6=C(C=CC=C6)C5=C(C#N)C#N)S4)S3)C3=C(C(C)(C)C)C=C(C(C)(C)C)C=C3C(C)(C)C)S2)SC(/C=C2C(=O)C3=C(C=CC=C3)C2=C(C#N)C#N)=C1,B-bo,-5.63,-3.97,1.71,10.27,0.84,0.472,4.07,"Y. Yu, B. Meng, F. J?kle, J. Liu, L. Wang, Molecular Acceptors Based on a Triarylborane Core Unit for Organic Solar Cells, Chem. – Eur. J. 26 (2020) 873–880. https://doi.org/10.1002/chem.201904178."
879,CCCCC(CC)COC1=C(/C=C2C(=O)C3=CC(F)=C(F)C=C3C2=C(C#N)C#N)SC(C2=C(OCC(CC)CCCC)C(OCC(CC)CCCC)=C(C3=C(OCC(CC)CCCC)C=C(/C=C4C(=O)C5=CC(F)=C(F)C=C5C4=C(C#N)C#N)S3)S2)=C1,AOT2,-5.39,-3.9,1.28,10.5,0.7,0.54,4.06,"Z. Yao, Y. Li, S. Li, J. Xiang, X. Xia, X. Lu, M. Shi, H. Chen, Conformation Locking of Simple Nonfused Electron Acceptors Via Multiple Intramolecular Noncovalent Bonds to Improve the Performances of Organic Solar Cells, ACS Appl. Energy Mater. 4 (2021) 819–827. https://doi.org/10.1021/acsaem.0c02719."
880,CCCCC(CC)CN1C(=O)C2=CC(OCCOC)=C3C4=C5C6=C(C=C4)C(=O)N(CC(CC)CCCC)C(=O)C6=CC(C4=CC=C(C6=CC7=C8C(=CC=C9C%10=C%11C(=CC=C%12C(=O)N(CC(CC)CCCC)C(=O)C(=C%12%11)C=C%10OCCOC)C6C98)C(=O)N(CC(CC)CCCC)C7=O)S4)=C5C4=C3C2=C(C=C4)C1=O,Bis-PDI-T-EG,-5.65,-3.84,1.81,8.86,0.85,0.541,4.03,"X. Zhang, Z. Lu, L. Ye, C. Zhan, J. Hou, S. Zhang, B. Jiang, Y. Zhao, J. Huang, S. Zhang, Y. Liu, Q. Shi, Y. Liu, J. Yao, A Potential Perylene Diimide Dimer-Based Acceptor Material for Highly Efficient Solution-Processed Non-Fullerene Organic Solar Cells with 4.03% Efficiency, Adv. Mater. 25 (2013) 5791–5797. https://doi.org/10.1002/adma.201300897."
881,C#C/C=C/C(CCCCCC)CN1C(=O)C2=C(C3=CC=C(C4=CC=C(C(C5=CC=C(C6=CC=C(C7=C8C(=O)N(CC(CCCC)CCCCCC)C(C9=CC=C(C=C(C#N)C#N)S9)=C8C(=O)N7CC(CCCC)CCCCCC)S6)C=C5)=C(C5=CC=C(C6=CC=C(C7=C8C(=O)N(CC(CCCC)CCCCCC)C(C9=CC=C(C=C(C#N)C#N)S9)=C8C(=O)N7CC(CCCC)CCCCCC)S6)C=C5)C5=CC=C(C6=CC=C(C7=C8C(=O)N(CC(CCCC)CCCCCC)C(C9=CC=C(C=C(C#N)C#N)S9)=C8C(=O)N7CC(CCCC)CCCCCC)S6)C=C5)C=C4)S3)N(CC(CCCC)CCCCCC)C(=O)C2=C1C1=CC=C(C=C(C#N)C#N)S1,TPE-4DPPDCV,-5.4,-3.81,1.54,9.89,0.753,0.538,4.01,"P. Sun, H. Sun, X. Li, Y. Wang, H. Shan, J. Xu, C. Zhang, Z. Xu, Z.-K. Chen, W. Huang, Three dimensional multi-arm acceptors based on diketopyrrolopyrrole with (hetero)aromatic cores for non-fullerene organic solar cells without additional treatment, Dyes Pigments. 139 (2017) 412–419. https://doi.org/10.1016/j.dyepig.2016.11.049."
882,CCCCCCC1=CC=C(C2(C3=CC=C(CCCCCC)C=C3)C3=CC4=C(C=C3C3=C2C2=C(S3)C3=C(C=C(/C=C5C(=O)C6=C(C=CC=C6)C5=C(C#N)C#N)S3)N2CC(CCCC)CCCCCC)C(C2=CC=C(CCCCCC)C=C2)(C2=CC=C(CCCCCC)C=C2)C2=C4SC3=C2N(CC(CCCC)CCCCCC)C2=C3SC(/C=C3C(=O)C4=C(C=CC=C4)C3=C(C#N)C#N)=C2)C=C1,IPIC,-5.12,-3.12,1.44,7.16,0.95,0.586,3.98,"R. Geng, X. Song, H. Feng, J. Yu, M. Zhang, N. Gasparini, Z. Zhang, F. Liu, D. Baran, W. Tang, Nonfullerene Acceptor for Organic Solar Cells with Chlorination on Dithieno[3,2-b:2′,3′-d]pyrrol Fused-Ring, ACS Energy Lett. 4 (2019) 763–770. https://doi.org/10.1021/acsenergylett.9b00147."
883,CCCCCCC1=CC=C(C2(C3=CC=C(CCCCCC)C=C3)C3=CC4=C(C=C3C3=C2C=C(C2=CC=C(C=C(C#N)C#N)C5=NSN=C25)S3)C(C2=CC=C(CCCCCC)C=C2)(C2=CC=C(CCCCCC)C=C2)C2=C4SC(C3=CC=C(C=C(C#N)C#N)C4=NSN=C34)=C2)C=C1,IDT-2BM,-5.56,-3.65,,9.29,0.826,0.52,3.97,"Y.U. Kim, G.E. Park, S. Choi, D.H. Lee, M.J. Cho, D.H. Choi, A new n-type semiconducting molecule with an asymmetric indenothiophene core for a high-performing non-fullerene type organic solar cell, J. Mater. Chem. C. 5 (2017) 7182–7190. https://doi.org/10.1039/C7TC00706J."
884,CCCCCCC(CCCC)CN1C(=O)C2=C(C3=CC=C(C4=CC=C5C(=C4)C4(C6=CC(C7=CC=C(C8=C9C(=O)N(CC(CCCC)CCCCCC)C(C%10=CC=C(C=C(C#N)C#N)S%10)=C9C(=O)N8CC(CCCC)CCCCCC)S7)=CC=C6C6=C4C=C(C4=CC=C(C7=C8C(=O)N(CC(CCCC)CCCCCC)C(C9=CC=C(C=C(C#N)C#N)S9)=C8C(=O)N7CC(CCCC)CCCCCC)S4)C=C6)C4=C5C=CC(C5=CC=C(C6=C7C(=O)N(CC(CCCC)CCCCCC)C(C8=CC=C(C=C(C#N)C#N)S8)=C7C(=O)N6CC(CCCC)CCCCCC)S5)=C4)S3)N(CC(CCCC)CCCCCC)C(=O)C2=C1C1=CC=C(C=C(C#N)C#N)S1,SBF-4DPPDCV,-5.48,-3.86,1.56,10.71,0.74,0.4869,3.85,"P. Sun, X. Li, Y. Wang, H. Shan, J. Xu, C. Liu, C. Zhang, F. Chen, Z. Xu, Z. Chen, W. Huang, Diketopyrrolopyrrole-based acceptors with multi-arms for organic solar cells, RSC Adv. 8 (2018) 25031–25039. https://doi.org/10.1039/C8RA03792B."
885,CCCCCCC1COC2=C(C3=CC4=C(S3)C3=C(C=C(/C=C5C(=O)C6=C(C=C(F)C(F)=C6)C5=C(C#N)C#N)S3)C4(CC(CC)CCCC)CC(CC)CCCC)SC(C3=CC4=C(S3)C3=C(C=C(/C=C5C(=O)C6=C(C=C(F)C(F)=C6)C5=C(C#N)C#N)S3)C4(CC(CC)CCCC)CC(CC)CCCC)=C2O1,C6EDOT-4F,-5.27,-4.08,1.16,11.3,0.671,0.502,3.81,"D. Luo, Y. Zhang, L. Li, C. Shan, Q. Liu, Z. Wang, W.C.H. Choy, A.K.K. Kyaw, Near-infrared non-fused ring acceptors with light absorption up to 1000?nm for efficient and low-energy loss organic solar cells, Mater. Today Energy. 24 (2022) 100938. https://doi.org/10.1016/j.mtener.2021.100938."
886,CCCCC1=C(C2=CC=C(B(C3=CC=C(C4=C(CCCC)C=C(/C=C5C(=O)C6=C(C=CC=C6)C5=C(C#N)C#N)S4)S3)C3=C(C(C)(C)C)C=C(C(C)(C)C)C=C3C(C)(C)C)S2)SC(/C=C2C(=O)C3=C(C=CC=C3)C2=C(C#N)C#N)=C1,B-b,-5.87,-3.91,1.86,10.3,0.87,0.418,3.75,"Y. Yu, B. Meng, F. J?kle, J. Liu, L. Wang, Molecular Acceptors Based on a Triarylborane Core Unit for Organic Solar Cells, Chem. – Eur. J. 26 (2020) 873–880. https://doi.org/10.1002/chem.201904178."
887,CCCCCCC1=CC=C(C2(C3=CC=C(CCCCCC)C=C3)C3=CC4=C(C=C3C3=C2C2=C(C=C(/C=C5/C(=O)C6=C(C=CC(F)=C6)S5(=O)=O)S2)S3)C(C2=CC=C(CCCCCC)C=C2)(C2=CC=C(CCCCCC)C=C2)C2=C4SC3=C2SC(/C=C2C(=O)C4=C(C=CC(F)=C4)S2(=O)=O)=C3)C=C1,ITBTDF,-5.5,-3.69,,8.67,1.06,0.41,3.73,"S. Baik, D.W. Kim, H.-S. Kang, S.H. Hong, S. Park, B.-K. An, S.Y. Park, ITIC derivative acceptors for ternary organic solar cells: fine-tuning of absorption bands, LUMO energy levels, and cascade charge transfer, Sustain. Energy Fuels. 6 (2021) 110–120. https://doi.org/10.1039/D1SE01429C."
888,CCCCCCC1=CC=C(C2(C3=CC=C(CCCCCC)C=C3)C3=CC4=C(C=C3C3=C2C=C(C2=CC=C(/C=C5/SC(=S)N(CC)C5=O)C5=C2N=C(C2=CC=CC=C2)C(C2=CC=CC=C2)=N5)S3)C(C2=CC=C(CCCCCC)C=C2)(C2=CC=C(CCCCCC)C=C2)C2=C4SC(C3=CC=C(/C=C4/SC(=S)N(CC)C4=O)C4=C3N=C(C3=CC=CC=C3)C(C3=CC=CC=C3)=N4)=C2)C=C1,Qx1,-5.42,-3.6,1.74,6.02,1,0.67,3.7,"B. Xiao, A. Tang, J. Yang, A. Mahmood, X. Sun, E. Zhou, Quinoxaline-Containing Nonfullerene Small-Molecule Acceptors with a Linear A2-A1-D-A1-A2 Skeleton for Poly(3-hexylthiophene)-Based Organic Solar Cells, ACS Appl. Mater. Interfaces. 10 (2018) 10254–10261. https://doi.org/10.1021/acsami.8b00216."
889,CCCCC(CC)CC1(CC(CC)CCCC)C2=C(SC(/C=C3C(=O)C4=C(C=C(C)C(C)=C4)C3=C(C#N)C#N)=C2)C2=C1C=C(C1=CC3=C(S1)C1=C(C=C(/C=C4CC5=C(C=C(C)C(C)=C5)C4=C(/C)C#N)S1)C3(CC(CC)CCCC)CC(CC)CCCC)S2,CPDT-Me-2Eh,-5.18,-3.73,1.43,9.29,0.85,0.464,3.68,"K. Wang, H. Wei, Z. Li, S. Lu, Near-infrared small molecule acceptors based on 4H-cyclopenta[1,2-b:5,4-b’]dithiophene units for organic solar cells, Dyes Pigments. 196 (2021) 109801. https://doi.org/10.1016/j.dyepig.2021.109801."
890,CCCCCCCCN1N=C2C(=N1)C(C1=CC3=C(S1)C1=CC4=C(C=C1C3(C1=CC=C(CCCCCC)C=C1)C1=CC=C(CCCCCC)C=C1)C1=C(C=C(C3=C(OC)C(OC)=C(/C=C5SC(=S)N(CC)C5=O)C5=NN(CCCCCCCC)N=C53)S1)C4(C1=CC=C(CCCCCC)C=C1)C1=CC=C(CCCCCC)C=C1)=C(OC)C(OC)=C2/C=C1SC(=O)N(CC)C1=O,BTA101,-5.41,-3.55,1.88,5.33,1.19,0.56,3.55,"Q. Zhang, B. Xiao, M. Du, G. Li, A. Tang, E. Zhou, A2–A1–D–A1–A2 type non-fullerene acceptors based on methoxy substituted benzotriazole with three different end-capped groups for P3HT-based organic solar cells, J. Mater. Chem. C. 6 (2018) 10902–10909. https://doi.org/10.1039/C8TC03963A."
891,CCCCCCC1(C)C2=CC3=C(C=C2C2=C1C=C(C1=NC=C(/C=C4/SC(=S)N(CC)C4=O)S1)S2)C(CCCCCC)(CCCCCC)C1=C3SC(C2=NC=C(/C=C3/SC(=S)N(CC)C3=O)S2)=C1,H-IDTzR,-5.31,-3.44,1.87,6.67,1.04,0.525,3.53,"P. Ye, Y. Chen, J. Wu, X. Wu, Y. Xu, Z. Li, S. Hong, M. Sun, A. Peng, H. Huang, Combination of noncovalent conformational locks and side chain engineering to tune the crystallinity of nonfullerene acceptors for high-performance P3HT based organic solar cells, Mater. Chem. Front. 3 (2018) 64–69. https://doi.org/10.1039/C8QM00461G."
892,CCCCCCC1(CCCCCC)C2=C(SC(/C=C3C(=O)C4=C(C=CC=C4)C3=C(C#N)C#N)=C2)C2=C1C=C(C1=CC3=C(S1)C1=C(C=C(/C=C4C(=O)C5=C(C=CC=C5)C4=C(C#N)C#N)S1)C3(CCCCCC)CCCCCC)S2,2CIC,-5.35,-3.83,1.35,10.97,0.75,0.43,3.53,"J. Cao, S. Liu, W. Hu, Y. Xu, W. Zhou, Y. Zeng, J. Yu, Z. Tang, Small-molecule acceptors based on 4H-cyclopenta[1,2-b:5,4-b′]dithiophene units with near-infrared absorption for nonfullerene polymer solar cells, Synth. Met. 240 (2018) 15–20. https://doi.org/10.1016/j.synthmet.2018.03.011."
893,CCCCCCC1=CC=C(C2(C3=CC=C(CCCCCC)C=C3)C3=CC4=C(C=C3C3=C2C=C(/C=C2C(=O)C5=CC(F)=C(F)C=C5C2=C(C#N)C#N)S3)N(N2C3=C(C=C5C(=C3)C3=C(C=C(/C=C6/C(=O)C7=CC(F)=C(F)C=C7C6=C(C#N)C#N)S3)C5(C3=CC=C(CCCCCC)C=C3)C3=CC=C(CCCCCC)C=C3)C3=C2C=C2C(=C3)C(C3=CC=C(CCCCCC)C=C3)(C3=CC=C(CCCCCC)C=C3)C3=C2SC(/C=C2/C(=O)C5=CC(F)=C(F)C=C5C2=C(C#N)C#N)=C3)C2=C4C=C3C(=C2)C2=C(C=C(/C=C4C(=O)C5=CC(F)=C(F)C=C5C4=C(C#N)C#N)S2)C3(C2=CC=C(CCCCCC)C=C2)C2=CC=C(CCCCCC)C=C2)C=C1,99CZ-8F,-5.79,-3.88,1.6,7.2,0.96,0.512,3.5,"C. Jiang, X. Huang, B. Sun, Y. Li, M. Gao, L. Ye, H. Ade, S.R. Forrest, J. Fan, A 3D nonfullerene electron acceptor with a 9,9′-bicarbazole backbone for high-efficiency organic solar cells, Org. Electron. 84 (2020) 105784. https://doi.org/10.1016/j.orgel.2020.105784."
894,CCCCCCC1=CC=C(C2(C3=CC=C(CCCCCC)C=C3)C3=CC4=C(C=C3C3=C2C=C(C2=CC=C(/C=C5SC(=S)N(CC)C5=O)C5=NCN=C25)S3)C(C2=CC=C(CCCCCC)C=C2)(C2=CC=C(CCCCCC)C=C2)C2=C4SC(C3=CC=C(/C=C4SC(=S)N(CC)C4=O)C4=NSN=C34)=C2)C=C1,IDT-2BR,-5.52,-3.69,,5.99,0.84,0.694,3.49,"Y. Wu, H. Bai, Z. Wang, P. Cheng, S. Zhu, Y. Wang, W. Ma, X. Zhan, A planar electron acceptor for efficient polymer solar cells, Energy Environ. Sci. 8 (2015) 3215–3221. https://doi.org/10.1039/C5EE02477C."
895,CCCCCCCCC1=CC=C(C2(C3=CC=C(CCCCCCCC)C=C3)C3=CC4=C(C=C3C3=C2C=C(C2=CC=C5C(=C2)C(C2=CC=C(CCCCCC)C=C2)(C2=CC=C(CCCCCC)C=C2)C2=C5SC(/C=C5C(=O)C6=CC=CC=C6C5=C(C#N)C#N)=C2)S3)C(C2=CC=C(CCCCCCCC)C=C2)(C2=CC=C(CCCCCCCC)C=C2)C2=C4SC(C3=CC=C4C(=C3)C(C3=CC=C(CCCCCC)C=C3)(C3=CC=C(CCCCCC)C=C3)C3=C4SC(/C=C4C(=O)C5=CC=CC=C5C4=C(C#N)C#N)=C3)=C2)C=C1,BITIC-PhC6,-5.5,-3.8,1.74,7.14,1.08,0.4519,3.48,"Y.A. Avalos-Quiroz, O. Bardagot, Y. Kervella, C. Auma?tre, L. Cabau, A. Rivaton, O. Margeat, C. Videlot-Ackermann, U. Vongsaysy, J. Ackermann, R. Demadrille, Non-Fullerene Acceptors with an Extended π-Conjugated Core: Third Components in Ternary Blends for High-Efficiency, Post-Treatment-Free Organic Solar Cells, ChemSusChem. 14 (2021) 3502–3510. https://doi.org/10.1002/cssc.202101005."
896,CCCCCCC1=CC=C(C2(C3=CC=C(CCCCCC)C=C3)C3=CC4=C(C=C3C3=C2C2=C(C=C(/C=C(C#N)C5=NC6=C(C=CC(Cl)=C6)O5)S2)S3)C(C2=CC=C(CCCCCC)C=C2)(C2=CC=C(CCCCCC)C=C2)C2=C4SC3=C2SC(/C=C(C#N)C2=NC4=C(C=CC=C4)O2)=C3)C=C1,IDTT-BOACl,-5.44,-3.62,1.94,8.07,1.16,0.369,3.45,"Y. Zhao, X. Tang, J. Cao, P. Huang, C. Weng, P. Shen, Balancing the Voc-Jsc trade-off in polymer solar cells based on 2-(benzoxazol-2-yl)-acetonitrile end-capped small-molecule acceptors through asymmetry and halogenation of end groups, Org. Electron. 102 (2022) 106446. https://doi.org/10.1016/j.orgel.2022.106446."
897,CCCCCCC1=CC=C(C2(C3=CC=C(CCCCCC)C=C3)C3=CC4=C(C=C3C3=C2C=C(C2=CC=C(/C=C5/SC(=C(C#N)C#N)N(CC)C5=O)C5=NSN=C25)S3)C(C2=CC=C(CCCCCC)C=C2)(C2=CC=C(CCCCCC)C=C2)C2=C4SC(C3=CC=C(/C=C4/SC(=C(C#N)C#N)N(CC)C4=O)C4=NSN=C34)=C2)C=C1,IDT-RCN,-5.62,-3.75,1.54,7.92,0.69,0.63,3.42,"R. Liu, Z. Du, S. Wen, Y. Wu, D. Zhu, R. Yang, Energy levels modulation of small molecule acceptors for polymer solar cells, Synth. Met. 235 (2018) 131–135. https://doi.org/10.1016/j.synthmet.2017.12.005."
898,CCCCC(CC)CC1(CC(CC)CCCC)C2=C(SC(C3=CC=C(/C=C4SC(=C(C#N)C#N)N(CC)C4=O)C4=NSN=C34)=C2)C2=C1C=C(C1=CC=C(/C=C3SC(=C(C#N)C#N)N(CC)C3=O)C3=NSN=C13)S2,SSBRC,-5.47,-3.84,1.47,8.56,0.77,0.5026,3.32,"C. Tang, S.-C. Chen, Y. Tang, W. Ma, Q. Zheng, Cyclopentadithiophene-cored non-fullerene acceptors for efficient polymer solar cells with superior stability, Sol. Energy. 174 (2018) 991–998. https://doi.org/10.1016/j.solener.2018.09.077."
899,CCCCOC1=C2C3=CC=C4C(=O)N(CC(CC)CCC)C(=O)C5=C4C3=C(C(C3=CC=C(N(C4=CC=C(C6=CC7=C8C(=CC=C9C%10=C(OCCC)C=C%11C(=O)N(CC(CC)CCC)C(=O)C%12=CC=C(C6=C98)C%10=C%12%11)C(=O)N(CC(CC)CCC)C7=O)C=C4)C4=CC=C(C6=CC7=C8C(=CC=C9C%10=C(OCCCC)C=C%11C(=O)N(CC(CC)CCCC)C(=O)C%12=CC=C(C6=C98)C%10=C%12%11)C(=O)N(CC(CC)CCCC)C7=O)C=C4)C=C3)=C5)C3=CC=C4C(=O)N(CC(CC)CCCC)C(=O)C(=C1)C4=C32,S(TPA-PDI),-5.4,-3.7,1.76,11.92,0.88,0.336,3.32,"Y. Lin, Y. Wang, J. Wang, J. Hou, Y. Li, D. Zhu, X. Zhan, A Star-Shaped Perylene Diimide Electron Acceptor for High-Performance Organic Solar Cells, Adv. Mater. 26 (2014) 5137–5142. https://doi.org/10.1002/adma.201400525."
900,CCCCC(CC)COC1=C(/C=C2C(=O)C3=CC(F)=C(F)C=C3C2=C(C#N)C#N)SC(C2=C(OCC(CC)CCCC)C(OCC(CC)CCCC)=C(C3=CC(OCC(CC)CCCC)=C(/C=C4C(=O)C5=CC(F)=C(F)C=C5C4=C(C#N)C#N)S3)S2)=C1,AOT1,-5.52,-3.88,1.46,7.31,0.74,0.6,3.31,"Z. Yao, Y. Li, S. Li, J. Xiang, X. Xia, X. Lu, M. Shi, H. Chen, Conformation Locking of Simple Nonfused Electron Acceptors Via Multiple Intramolecular Noncovalent Bonds to Improve the Performances of Organic Solar Cells, ACS Appl. Energy Mater. 4 (2021) 819–827. https://doi.org/10.1021/acsaem.0c02719."
901,CCCCCCCCC(CCCCCC)CN1C2=C(C=CC(C3=CC=C(/C=C4SC(=S)N(CC)C4=O)C4=NSN=C34)=C2)C2=C1C=C(C1=CC=C(/C=C3SC(=S)N(CC)C3=O)C3=NSN=C13)C=C2,CzC6C8,-5.79,-3.79,2,8.24,0.99,0.41,3.3,"D. Ma, S. Feng, J. Zhang, C. Kou, X. Gong, Q. Li, X. Xu, S. Yan, Z. Bo, Non-fullerene small molecular acceptors with a carbazole core for organic solar cells with high open-circuit voltage, Dyes Pigments. 146 (2017) 293–299. https://doi.org/10.1016/j.dyepig.2017.07.014."
902,CCCCCCCCN1N=C2C(/C=C3/SC(=S)N(CC)C3=O)=CC=C(C3=CC4=C(C=C3)C3=C(C=C(C5=CC=C(/C=C6/SC(=S)N(CC)C6=O)C6=NN(CCCCCCCC)N=C56)C=C3)C43C4=C(C=CC=C4)C4=C3C=CC=C4)C2=N1,BTA21,-5.61,-3.04,2.19,5.45,1.02,0.43,3.28,"X. Wen, B. Xiao, A. Tang, J. Hu, C. Yang, E. Zhou, Wide Band Gap Non-Fullerene Small Molecular Acceptors Containing Spirobifluorene and Benzotriazole with Three Different End-Capped Groups for P3HT-Based Organic Solar Cells, Chin. J. Chem. 36 (2018) 392–398. https://doi.org/10.1002/cjoc.201700792."
903,CCCCCCCCC1=C(C2=CC3=C(OCC(CC)CCCC)C4=C(C(OCC(CC)CCCC)=C3S2)C2=C(S4)C3=C(C4=C(C5=NSN=C53)C3=C(C5=C(OCC(CC)CCCC)C6=C(C=C(C7=C(CCCCCCCC)C=C(/C=C8/C(=O)C9=CC(F)=C(F)C=C9C8=C(C#N)C#N)S7)S6)C(OCC(CC)CCCC)=C5S3)N4CC(CC)CCCC)N2CC(CC)CCCC)SC(/C=C2C(=O)C3=CC(F)=C(F)C=C3C2=C(C#N)C#N)=C1,X9T4FIC,-5.51,-4.1,1.29,7.01,0.85,0.541,3.22,"J. Xiao, T. Yan, T. Lei, Y. Li, Y. Han, L. cao, W. Song, S. Tan, Z. Ge, Organic solar cells based on non-fullerene acceptors of nine fused-ring by modifying end groups, Org. Electron. 81 (2020) 105662. https://doi.org/10.1016/j.orgel.2020.105662."
904,CCCCCCC1(CCCCCC)C2=C(SC(/C=C3C(=O)C4=CC=CC=C4C3=C(C#N)C#N)=C2)C2=C1C=CC1=C2C=CC2=C1C1=C(C=C(/C=C3C(=O)C4=CC=CC=C4C3=C(C#N)C#N)S1)C2(CCCCCC)CCCCCC,DTNIC6,-5.87,-3.92,1.7,6.49,0.98,0.51,3.22,"Y. Ma, M. Zhang, Y. Yan, J. Xin, T. Wang, W. Ma, C. Tang, Q. Zheng, Ladder-Type Dithienonaphthalene-Based Small-Molecule Acceptors for Efficient Nonfullerene Organic Solar Cells, Chem. Mater. 29 (2017) 7942–7952. https://doi.org/10.1021/acs.chemmater.7b02887."
905,CCCCCC(CCCCC)N1C(=O)C2=CC=C3C4=C5C6=C(C=C4)C(=O)N(C(CCCCC)CCCCC)C(=O)C6=CC4=C5C5=C(C=C(C1=O)C2=C35)C1=C4OC2=C1C1=C3C4=C2CC2C(=O)N(C(CCCCC)CCCCC)C(=O)C5=CC=C(C6=CC=C7C(=O)N(C(CCCCC)CCCCC)C(=O)C(=C1)C7=C63)C4=C52,FPDI-F,-6.1,-3.43,2.21,8.71,0.92,0.4,3.2,"H. Zhong, C.-H. Wu, C.-Z. Li, J. Carpenter, C.-C. Chueh, J.-Y. Chen, H. Ade, A.K.-Y. Jen, Rigidifying Nonplanar Perylene Diimides by Ring Fusion Toward Geometry-Tunable Acceptors for High-Performance Fullerene-Free Solar Cells, Adv. Mater. 28 (2016) 951–958. https://doi.org/10.1002/adma.201504120."
906,CCCCC(CC)CN1C(=O)C2=C(C3=CC=CS3)N(CC(CC)CCCC)C(=O)C2=C1C1=CC=C(C#CC2=CC3=C4N=C5C6=C(C=C(C#CC7=CC=C(C8=C9C(=O)N(CC(CC)CCCC)C(C%10=CC=CS%10)=C9C(=O)N8CC(CC)CCCC)S7)C=C6)/C6=N/C7=N/C(=NC(=C3C=C2)N4B(OC2=CC=C(C(C)(C)C)C=C2)N56)C2=C7C=CC(C#CC3=CC=C(C4=C5C(=O)N(CC(CC)CCCC)C(C6=CC=CS6)=C5C(=O)N4CC(CC)CCCC)S3)=C2)C1,C1-OPh 1,-5.74,-3.79,1.95,6.42,1.17,0.4216,3.17,"M.J. álvaro-Martins, J.G. Sánchez, G. Lavarda, D. Molina, J. Pallarès, T. Torres, L.F. Marsal, á. Sastre-Santos, Subphthalocyanine-Diketopyrrolopyrrole Conjugates: 3D Star-Shaped Systems as Non-Fullerene Acceptors in Polymer Solar Cells with High Open-Circuit Voltage, ChemPlusChem. 86 (2021) 1366–1373. https://doi.org/10.1002/cplu.202100103."
907,CCCCCCC(C)N1C(=O)C2=CC3=C(C=C2C1=O)C1=CC=C(C2=C(CC(CC)CCCC)C=C(C4=C(F)C5=C(C6=NSN=C64)C(F)=C(C4=CC(CC(CC)CCCC)=C(C6=CC=C7C8=C(C=C9C(=O)N(C(C)CCCCCC)C(=O)C9=C8)C8=CC=CC6=C87)S4)C4=NSN=C45)S2)C2=C1C3=CC=C2,FNTz-Teh-FA,-6.17,-3.55,2.08,5.81,0.89,0.6,3.12,"S. Chatterjee, Y. Ie, T. Seo, T. Moriyama, G.-J.A.H. Wetzelaer, P.W.M. Blom, Y. Aso, Fluorinated naphtho[1,2-c:5,6-c’]bis[1,2,5]thiadiazole-containing π-conjugated compound: synthesis, properties, and acceptor applications in organic solar cells, NPG Asia Mater. 10 (2018) 1016–1028. https://doi.org/10.1038/s41427-018-0088-4."
908,CC(C)(C)C1=CC(C(C)(C)C)=C(B(C2=CC=C(C3=CC=C(/C=C4C(=O)C5=C(C=CC=C5)C4=C(C#N)C#N)S3)S2)C2=CC=C(C3=CC=C(/C=C4C(=O)C5=C(C=CC=C5)C4=C(C#N)C#N)S3)S2)C(C(C)(C)C)=C1,B-H,-5.92,-3.97,1.91,8.97,0.8,0.435,3.12,"Y. Yu, B. Meng, F. J?kle, J. Liu, L. Wang, Molecular Acceptors Based on a Triarylborane Core Unit for Organic Solar Cells, Chem. – Eur. J. 26 (2020) 873–880. https://doi.org/10.1002/chem.201904178."
909,CCCCC(CC)CN1C(=O)C2=C3C(=C(C4=CC=C(/C=C5SC(=S)N(CC)C5=O)S4)C=C4C(=O)N(CC(CC)CCCC)C(=O)C(=C43)C(C3=CC=C(/C=C4SC(=S)N(CC)C4=O)S3)=C2)C1=O,NDI-TR,-5.81,-3.95,,7.01,0.64,0.69,3.07,"M.J. Sung, M. Huang, S.H. Moon, T.H. Lee, S.Y. Park, J.Y. Kim, S.-K. Kwon, H. Choi, Y.-H. Kim, Naphthalene diimide-based small molecule acceptors for fullerene-free organic solar cells, Sol. Energy. 150 (2017) 90–95. https://doi.org/10.1016/j.solener.2017.03.090."
910,CCCCC(CC)CC1(CC(CC)CCCC)C2=C(C=CC=C2)C2=C1C=C1C(=C2)C2=C3C(=CC=C2)C2=C4C(=CC=CC4=C13)C1=CC3=C(C=C12)C(CC(CC)CCCC)(CC(CC)CCCC)C1=C3C=CC=C1,DIR-2EH,-5.38,-3.3,1.97,4.29,1.22,0.582,3.05,"H.-Y. Chen, J. Golder, S.-C. Yeh, C.-W. Lin, C.-T. Chen, C.-T. Chen, Diindeno[1,2-g:1′,2′-s]rubicene: all-carbon non-fullerene electron acceptor for efficient bulk-heterojunction organic solar cells with high open-circuit voltage, RSC Adv. 5 (2014) 3381–3385. https://doi.org/10.1039/C4RA12505C."
911,CCCCCCCCN1N=C2C(/C=C3SC(=O)N(CC)C3=O)=CC=C(C3=CC4=C(S3)C3=CC5=C(C=C3C4(C3=CC=C(CCCCCC)C=C3)C3=CC=C(CCCCCC)C=C3)C3=C(C=C(C4=CC=C(/C=C6SC(=O)N(CC)C6=S)C6=NN(CCCCCCCC)N=C46)S3)C5(C3=CC=C(CCCCCC)C=C3)C3=CC=C(CCCCCC)C=C3)C2=N1,BTA1,-5.46,-3.59,,5.21,1.24,0.4671,3.02,"A. Tang, B. Xiao, Y. Wang, F. Gao, K. Tajima, H. Bin, Z.-G. Zhang, Y. Li, Z. Wei, E. Zhou, Simultaneously Achieved High Open-Circuit Voltage and Efficient Charge Generation by Fine-Tuning Charge-Transfer Driving Force in Nonfullerene Polymer Solar Cells, Adv. Funct. Mater. 28 (2018) 1704507. https://doi.org/10.1002/adfm.201704507."
912,CCCCCCOC1=C(/C=C(C#N)C2=CC=C(C3=CC=C4C(=O)N(CC(CC)CCCC)C(=O)C5=C4C3=CC=C5)S2)C=CC2=C(OCCCCCC)C(/C=C(C#N)C3=CC=C(C4=CC=C5C(=O)N(CC(CC)CCCC)C(=O)C6=C5C4=CC=C6)S3)=CC=C21,NIDCSN,-5.73,-3.08,,5.44,1.08,0.55,3.01,"O.K. Kwon, J.-H. Park, S.Y. Park, An efficient nonfullerene acceptor for all-small-molecule solar cells with versatile processability in environmentally benign solvents, Org. Electron. 30 (2016) 105–111. https://doi.org/10.1016/j.orgel.2015.12.017."
913,CCCCCCCCC(CCCCCC)CN1C2=C(SC(/C=C3C(=O)C4=C(C=C(F)C(F)=C4)C3=C(C#N)C#N)=C2)C2=C1C=C(C1=C3C(=O)C4=C(CC(CC)CCCC)SC(CC(CC)CCCC)=C4C(=O)C3=C(C3=CC4=C(S3)C3=C(C=C(/C=C5C(=O)C6=C(C=C(F)C(F)=C6)C5=C(C#N)C#N)S3)N4CC(CCCCCC)CCCCCCCC)S1)S2,BDIC2F,-5.55,-3.85,1.38,9.9,0.799,0.379,3.01,"Y. Li, H. Fu, Z. Wu, X. Wu, M. Wang, H. Qin, F. Lin, H.Y. Woo, A.K.-Y. Jen, Regulating the Aggregation of Unfused Non-Fullerene Acceptors via Molecular Engineering towards Efficient Polymer Solar Cells, ChemSusChem. 14 (2021) 3579–3589. https://doi.org/10.1002/cssc.202100746."
914,CCCCCCOC(=O)/C(C#N)=C/C1=CC(CCCCCC)=C(C2=CC(CCCCCC)=C(C3=CC=C4C(=C3)N(CCCCCC)C3=C4N(CCCCCC)C4=C3C=CC(C3=C(CCCCCC)C=C(C5=C(CCCCCC)C=C(/C=C(C#N)C(=O)OCCCCCC)S5)S3)=C4)S2)S1,DINI-CA,-4.96,-2.92,2.04,7.3,0.75,0.54,2.95,"J. Sim, H. Lee, K. Song, S. Biswas, A. Sharma, G.D. Sharma, J. Ko, Solution processed bulk heterojunction solar cells based on A–D–A small molecules with a dihydroindoloindole (DINI) central donor and different acceptor end groups, J. Mater. Chem. C. 4 (2016) 3508–3516. https://doi.org/10.1039/C6TC00323K."
915,CCCCCCCCC1(CCCCCCCC)C2=CC3=C(C=C2C2=C1C=C(C1=C(CC(CC)CCCC)C=C(/C=C4C(=O)C5=C(C=C6C=CC=CC6=C5)C4=C(C#N)C#N)S1)C=C2)C(CCCCCCCC)(CCCCCCCC)C1=C3C=CC(C2=C(CC(CC)CCCC)C=C(/C=C3C(=O)C4=C(C=C5C=CC=CC5=C4)C3=C(C#N)C#N)S2)=C1,IF-TN,-5.8,-3.93,,7.02,1.006,0.4095,2.89,"R. Li, G. Liu, B. Fan, X. Du, X. Tang, N. Li, L. Ying, C.J. Brabec, F. Huang, Y. Cao, Non-fullerene acceptors end-capped with an extended conjugation group for efficient polymer solar cells, Org. Electron. 59 (2018) 366–373. https://doi.org/10.1016/j.orgel.2018.05.050."
916,CCCCCCCCC1(CCCCCCCC)C2=C(C=CC(C3=C(CCCCCC)C=C(/C=C4C(=O)C5=C(C=CC=C5)C4=C(C#N)C#N)S3)=C2)C2=C1C=C(C1=C(CCCCCC)C=C(/C=C3C(=O)C4=C(C=CC=C4)C3=C(C#N)C#N)S1)C=C2,DCF2HT,-5.67,-3.72,1.95,9.29,0.97,0.3212,2.89,"Y. Liu, H. Zhang, Y. Sun, X. Wan, Y. Chen, A-D-A-type small molecular acceptor with one hexyl-substituted thiophene as π bridge for fullerene-free organic solar cells, Sci. China Mater. 60 (2017) 49–56. https://doi.org/10.1007/s40843-016-5155-2."
917,CCCCC(CC)COC1=C2C3=C(OCC(CC)CCCC)C=CC4=C3C3=C(C5=NN(CC(CC)CCCC)N=C5C5=C3C2=C(C=C1)C1=C5SC(C2=CC=C(C3=C5C(=O)N(CC(CC)CCCC)C(C6=CC=CS6)=C5C(=O)N3CC(CC)CCCC)S2)=C1)C1=C4C=C(C2=CC=C(C3=C4C(=O)N(CC(CC)CCCC)C(C5=CC=CS5)=C4C(=O)N3CC(CC)CCCC)S2)S1,BTrP-DPP,-5.24,-3.24,,9.44,0.69,0.443,2.88,"Z. Chen, J. Li, M. Li, C. Chen, S. Xu, X. Tang, L. Chen, R. Chen, W. Huang, Synthesis and Application of Perylene-Embedded Benzoazoles for Small-Molecule Organic Solar Cells, Org. Lett. 20 (2018) 6376–6379. https://doi.org/10.1021/acs.orglett.8b02650."
918,CCCCCCC1=CC=C(C2(C3=CC=C(CCCCCC)C=C3)C3=CC4=C(C=C3C3=C2C2=C(C=C(/C=C5C(=O)C6=C(C=CC=C6)C5=C(/C#N)C5=CC(F)=CC(F)=C5)S2)S3)C(C2=CC=C(CCCCCC)C=C2)(C2=CC=C(CCCCCC)C=C2)C2=C4SC3=C2SC(/C=C2C(=O)C4=C(C=CC=C4)C2=C(/C#N)C2=CC(F)=CC(F)=C2)=C3)C=C1,ITIF,-5.6,-3.78,,7.78,0.958,0.382,2.85,"R. Lv, D. Chen, X. Liao, L. Chen, Y. Chen, A Terminally Tetrafluorinated Nonfullerene Acceptor for Well-Performing Alloy Ternary Solar Cells, Adv. Funct. Mater. 29 (2019) 1805872. https://doi.org/10.1002/adfm.201805872."
919,CCCCCCC(CCCC)CC1=C(C2=CC=C3C(=C2)N(CC(CCCC)CCCCCC)C(=O)/C3=C2/C(=O)N(CC(CCCC)CCCCCC)C3=C2C=CC(C2=C(CC(CCCC)CCCCCC)C=C(/C=C4C(=O)C5=C(C=CC=C5)C4=C(C#N)C#N)S2)=C3)SC(/C=C2C(=O)C3=C(C=CC=C3)C2=C(C#N)C#N)=C1,IID-IC,-5.99,-3.95,,6.36,0.83,0.53,2.82,"J. Miao, B. Meng, J. Liu, L. Wang, An A–D–A′–D–A type small molecule acceptor with a broad absorption spectrum for organic solar cells, Chem. Commun. 54 (2018) 303–306. https://doi.org/10.1039/C7CC08497H."
920,CCCCCCC1=CC=C(C2(C3=CC=C(CCCCCC)C=C3)C3=CC4=C(C=C3C3=C2C=C(C2=CC5=C(S2)/C(=C(C)C#N)C2=CC=CC=C25)S3)C(C2=CC=C(CCCCCC)C=C2)(C2=CC=C(CCCCCC)C=C2)C2=C4SC(C3=CC4=C(S3)C(=C(C#N)C#N)C3=CC=CC=C34)=C2)C=C1,Q1-0F,-5.4,-3.78,1.52,7.2,0.89,0.44,2.75,"Q.-Q. Zhang, Y. Li, D. Wang, Z. Chen, Y. Li, S. Li, H. Zhu, X. Lu, H. Chen, C.-Z. Li, Intrinsically Chemo- and Thermostable Electron Acceptors for Efficient Organic Solar Cells, Bull. Chem. Soc. Jpn. 94 (2021) 183–190. https://doi.org/10.1246/bcsj.20200231."
921,CCCCCCCCC(CCCCCCCC)N1C2=C(C=CC(C3=CC=C(/C=C4C(=O)C5=CSC=C5C4=C(C#N)C#N)O3)=C2)C2=C1C=C(C1=CC=C(/C=C3C(=O)C4=CSC=C4C3=C(C#N)C#N)S1)C=C2,DTC-F-C,-5.66,-3.94,1.72,8.94,0.74,0.408,2.7,"J. Liao, P. Zheng, Z. Cai, S. Shen, G. Xu, H. Zhao, Y. Xu, Construction of simple and low-cost acceptors for efficient non-fullerene organic solar cells, Org. Electron. 89 (2021) 106026. https://doi.org/10.1016/j.orgel.2020.106026."
922,CCCCCCC1=C(C2=CC3=C(C=C2)N(CC(CCCC)CCCCCC)C2=CC4=C(C=C2C3=C(C#N)C#N)N(CC(CCCC)CCCCCC)C2=CC=C(C3=C(CCCCCC)C=C(/C=C5/SC(=S)N(CC)C5=O)S3)C=C2C4=C(C#N)C#N)SC(/C=C2SC(=S)N(CC)C2=O)=C1,CN-QA-RH,-5.4,-3.7,,6.46,0.92,0.45,2.66,"T. Yang, Y. Liu, J. Qiu, H. Zhang, F. Li, Y. Wang, Quinacridone-based small molecule acceptor as a third component in ternary organic solar cells, Chem. Eng. J. 432 (2022) 134405. https://doi.org/10.1016/j.cej.2021.134405."
923,CCCCC(CC)COC1=CC(/C=C2C(=O)C3=C(C=C(F)C(F)=C3)C2=C(C#N)C#N)=C(OCC(CC)CCCC)C=C1C1=CC2=C(S1)C1=C(C=C(C3=CC(OCC(CC)CCCC)=C(/C=C4C(=O)C5=C(C=C(F)C(F)=C5)C4=C(C#N)C#N)C=C3OCC(CC)CCCC)S1)C2(CC(CC)CCCC)CC(CC)CCCC,DTP-BO-4F,-5.63,-3.86,1.36,6.49,0.84,0.488,2.65,"Y. Zhou, M. Li, N. Yu, S. Shen, J. Song, Z. Ma, Z. Bo, Simple Tricyclic-Based A-π-D-π-A-Type Nonfullerene Acceptors for High-Efficiency Organic Solar Cells, ACS Appl. Mater. Interfaces. 14 (2022) 6039–6047. https://doi.org/10.1021/acsami.1c22520."
924,CCCCCCN1C(=O)C2=CC=CC3=C2C(=CC=C3C#CC2=CC=C3C(=O)N(CCCCCC)C(=O)C4=CC=CC2=C43)C1=O,NI-A-C6,-6.04,-3.48,2.56,4.71,1.06,0.56,2.63,"J. Zhang, H. Xiao, X. Zhang, Y. Wu, G. Li, C. Li, X. Chen, W. Ma, Z. Bo, 1,8-Naphthalimide-based nonfullerene acceptors for wide optical band gap polymer solar cells with an ultrathin active layer thickness of 35 nm, J. Mater. Chem. C. 4 (2016) 5656–5663. https://doi.org/10.1039/C6TC01438K."
925,CCCCCCOC1=CC(OCCCCCC)=CC(C2=C(C3=C(C4=CC(OCCCCCC)=CC(OCCCCCC)=C4)C=C(C4=CC=C(/C=C5C(=O)C6=C(C=C(F)C(F)=C6)C5=C(C#N)C#N)S4)S3)SC(C3=CC=C(/C=C4C(=O)C5=CC(F)=C(F)C=C5C4=C(C#N)C#N)S3)=C2)=C1,m-4TB-2F,-5.68,-4,1.66,7.9,0.84,0.4,2.63,"Y.-N. Chen, M. Li, Y. Wang, J. Wang, M. Zhang, Y. Zhou, J. Yang, Y. Liu, F. Liu, Z. Tang, Q. Bao, Z. Bo, A Fully Non-fused Ring Acceptor with Planar Backbone and Near-IR Absorption for High Performance Polymer Solar Cells, Angew. Chem. Int. Ed. 59 (2020) 22714–22720. https://doi.org/10.1002/anie.202010856."
926,CCCCCCC1=CC=C(C2(C3=CC=C(CCCCCC)C=C3)C3=CC4=C(C=C3C3=C2C2=C(C=C(/C=C5/C(=C(C#N)C#N)C6=C(C=CC=C6)S5=O)S2)S3)C(C2=CC=C(CCCCCC)C=C2)(C2=CC=C(CCCCCC)C=C2)C2=C4SC3=C2SC(/C=C2/C(=C(C#N)C#N)C4=C(C=CC=C4)S2(=O)=O)=C3)C=C1,ITIC-ICS,-5.48,-4.02,,9.26,0.75,0.37,2.54,"S. Baik, D.W. Kim, H.-S. Kang, S.H. Hong, S. Park, B.-K. An, S.Y. Park, ITIC derivative acceptors for ternary organic solar cells: fine-tuning of absorption bands, LUMO energy levels, and cascade charge transfer, Sustain. Energy Fuels. 6 (2021) 110–120. https://doi.org/10.1039/D1SE01429C."
927,CCN(C/1=O)C(SC1=C/C2=CC=C(C3=CC(C4=C(C5(C6=CC=C(CCCCCCCC)C=C6)C7=CC=C(CCCCCCCC)C=C7)C=C(C8=C9SC(C%10=CC=C(/C=C%11SC(N(CC)C\%11=O)=S)C%12=NSN=C%10%12)=C8)C(C9(C%13=CC=C(OCCCCCCCC)C=C%13)C%14=CC=C(CCCCCCCC)C=C%14)=C4)=C5S3)C%15=NSN=C2%15)=S,A-IDTBTRH,-5.63,-3.59,1.89,5,0.92,0.55,2.53,"H. Huang, B. Xiao, C. Huang, J. Zhang, S. Liu, N. Fu, B. Zhao, T. Qin, E. Zhou, W. Huang, Enhanced open circuit voltage of small molecule acceptors containing angular-shaped indacenodithiophene units for P3HT-based organic solar cells, J. Mater. Chem. C. 6 (2018) 12347–12354. https://doi.org/10.1039/C8TC04608E."
928,CCCCC(CC)COC1=C2C=C(/C=C3SC(=C(C#N)C#N)N(CC)C3=O)SC2=C(OCC(CC)CCCC)C2=C1SC1=C2N(CC(CC)CCCC)C2=C1C1=NSN=C1C1=C2N(CC(CC)CCCC)C2=C1SC1=C(OCC(CC)CCCC)C3=C(SC(/C=C4SC(=C(C#N)C#N)N(CC)C4=O)=C3)C(OCC(CC)CCCC)=C12,X9Rd,-5.51,-3.8,1.45,6.7,1.08,0.341,2.48,"J. Xiao, T. Yan, T. Lei, Y. Li, Y. Han, L. cao, W. Song, S. Tan, Z. Ge, Organic solar cells based on non-fullerene acceptors of nine fused-ring by modifying end groups, Org. Electron. 81 (2020) 105662. https://doi.org/10.1016/j.orgel.2020.105662."
