Repository: missamberyang/bert_opv

File: Bert_gen/Data/abcBERT_dataset.csv (part 14 of 14)
,SMILES,NFAs name ,HOMO,LUMO,Eg,Jsc,Voc,FF,PCE,reference
929,CCCCCCCCC1=CC=C(C2(C3=CC=C(CCCCCCCC)C=C3)C3=CC4=C(C=C3C3=C2C=C(C2=CC=C5C(=C2)C(C2=CC=C(CCCCCC)C=C2)(C2=CC=C(CCCCCC)C=C2)C2=C5SC(/C=C5C(=O)C6=CC(F)=C(F)C=C6C5=C(C#N)C#N)=C2)S3)C(C2=CC=C(CCCCCCCC)C=C2)(C2=CC=C(CCCCCCCC)C=C2)C2=C4SC(C3=CC=C4C(=C3)C(C3=CC=C(CCCCCC)C=C3)(C3=CC=C(CCCCCC)C=C3)C3=C4SC(/C=C4C(=O)C5=CC(F)=C(F)C=C5C4=C(C#N)C#N)=C3)=C2)C=C1,BITIC-PhC6F4,-5.4,-3.8,1.57,5.44,1.1,0.4117,2.46,"Y.A. Avalos-Quiroz, O. Bardagot, Y. Kervella, C. Auma?tre, L. Cabau, A. Rivaton, O. Margeat, C. Videlot-Ackermann, U. Vongsaysy, J. Ackermann, R. Demadrille, Non-Fullerene Acceptors with an Extended π-Conjugated Core: Third Components in Ternary Blends for High-Efficiency, Post-Treatment-Free Organic Solar Cells, ChemSusChem. 14 (2021) 3502–3510. https://doi.org/10.1002/cssc.202101005."
930,CCCCC(CC)COC1=C2C3=C(OCC(CC)CCCC)C=CC4=C3C3=C(C5=NSN=C5C5=C3C2=C(C=C1)C1=C5SC(C2=CC=C(C3=C5C(=O)N(CC(CC)CCCC)C(C6=CC=CS6)=C5C(=O)N3CC(CC)CCCC)S2)=C1)C1=C4C=C(C2=CC=C(C3=C4C(=O)N(CC(CC)CCCC)C(C5=CC=CS5)=C4C(=O)N3CC(CC)CCCC)S2)S1,BThP–DPP,-5.3,-3.37,,7.37,0.63,0.527,2.45,"Z. Chen, J. Li, M. Li, C. Chen, S. Xu, X. Tang, L. Chen, R. Chen, W. Huang, Synthesis and Application of Perylene-Embedded Benzoazoles for Small-Molecule Organic Solar Cells, Org. Lett. 20 (2018) 6376–6379. https://doi.org/10.1021/acs.orglett.8b02650."
931,CCCCCCCCC(CCCCCC)CN1C(=O)C2=CC=C3C4=C(C=CC(=C24)C1=O)C1=C2C4=C(C=C1)C(=O)N(CC(CCCCCC)CCCCCCCC)C(=O)C4=CC(C1=CC(F)=C(/C=C/C4=C(F)C=C(C5=C6C7=CC=C8C(=O)N(CC(CCCCCC)CCCCCCCC)C(=O)C9=C8C7=C(C=C9)C7=C6C6=C(C=C7)C(=O)N(CC(CCCCCC)CCCCCCCC)C(=O)C6=C5)S4)S1)=C32,PDI-FTVT-PDI,-5.65,-3.82,1.67,7.19,0.75,0.46,2.45,"H.S. Kim, H.J. Park, S.K. Lee, W.S. Shin, C.E. Song, D.-H. Hwang, Effects of the core unit on perylene-diimide-based molecular acceptors in fullerene-free organic solar cells, Org. Electron. 71 (2019) 238–245. https://doi.org/10.1016/j.orgel.2019.05.029."
932,CCCCCCCCC(CCCCCC)CN1C(=O)C2=C(C3=CC=C(C4=CC=C(C5=C6C(=O)N(CCCCCCCC)C(=O)C6=C(C6=CC=C(C7=CC8=C(S7)C(OCC(CC)CCCC)=C7C=C(C9=CC=C(C%10=C%11C(=O)N(CCCCCCCC)C(=O)C%11=C(C%11=CC=C(C%12=CC=C(C%13=C%14C(=O)N(CC(CCCCCC)CCCCCCCC)C(C%15=CC=C(C%16=CC=CC=C%16)S%15)=C%14C(=O)N%13CC(CCCCCC)CCCCCCCC)S%12)S%11)S%10)S9)SC7=C8OCC(CC)CCCC)S6)S5)S4)S3)N(CC(CCCCCC)CCCCCCCC)C(=O)C2=C1C1=CC=C(C2=CC=CC=C2)S1,BDT(TPD-DPP)2,-5.67,-3.63,1.55,5.69,0.78,0.545,2.41,"Q. Tao, L. Duan, W. Xiong, G. Huang, P. Wang, H. Tan, Y. Wang, R. Yang, W. Zhu, D(A-A′)2 architecture: An efficient strategy to improve photovoltaic performance of small molecules for solution-processed organic solar cells, Dyes Pigments. 133 (2016) 153–160. https://doi.org/10.1016/j.dyepig.2016.05.033."
933,CCCCC(CC)CN1C(=O)C(C#N)=C(C)/C(=CC2=CC3=C(C=C(C4=CC=C(N(C5=CC=CC=C5)C5=CC=CC=C5)C=C4)S3)S2)C1=O,1,-5.4,-3.7,1.72,5.44,0.83,0.53,2.39,"A. Gupta, A. Ali, M. Gao, Th.B. Singh, A. Bilic, S.E. Watkins, U. Bach, R.A. Evans, Small molecules containing rigidified thiophenes and a cyanopyridone acceptor unit for solution-processable bulk-heterojunction solar cells, Dyes Pigments. 119 (2015) 122–132. https://doi.org/10.1016/j.dyepig.2015.03.028."
934,CCCCCCC1=CC=C(C2(C3=CC=C(CCCCCC)C=C3)C3=CC4=C(C=C3C3=C2C2=C(C=C(/C=C5/C(=C(C#N)C#N)C6=C(C=CC=C6)S5(=O)=O)S2)S3)C(C2=CC=C(CCCCCC)C=C2)(C2=CC=C(CCCCCC)C=C2)C2=C4SC3=C2SC(/C=C2/C(=C(C#N)C#N)C4=C(C=CC=C4)S2(=O)=O)=C3)C=C1,ITICS,-5.53,-4.03,,9.42,0.71,0.36,2.39,"S. Baik, D.W. Kim, H.-S. Kang, S.H. Hong, S. Park, B.-K. An, S.Y. Park, ITIC derivative acceptors for ternary organic solar cells: fine-tuning of absorption bands, LUMO energy levels, and cascade charge transfer, Sustain. Energy Fuels. 6 (2021) 110–120. https://doi.org/10.1039/D1SE01429C."
935,CCCCCCCCC(CCCCCCCC)CN1C2=CC3=C(C=C2C2=C1C=C1C(=C2)C(C2=CC=C(CCCCCC)C=C2)(C2=CC=C(CCCCCC)C=C2)C2=C1SC1=C2SC(/C=C2C(=O)C4=C(C=C(F)C(F)=C4)C2=C(C#N)C#N)=C1)C(C1=CC=C(CCCCCC)C=C1)(C1=CC=C(CCCCCC)C=C1)C1=C3SC2=C1SC(/C=C1C(=O)C3=C(C=C(F)C(F)=C3)C1=C(C#N)C#N)=C2,4TC-4F-C6C8,-5.59,-4,1.49,6.75,0.84,0.42,2.38,"J. Ouyang, B. Zhang, G. Zeng, J. Zhang, X. Zhao, X. Yang, Improving Efficiency of Organic Solar Cells by Restricting the Rotation of Side Chain on Small Molecule Acceptor, Sol. RRL. 4 (2020) 2000359. https://doi.org/10.1002/solr.202000359."
936,CCCCCCCCC(CCCCCC)CN1C(=O)C2=CC=C3C4=C(C=CC(=C24)C1=O)C1=C3C(C2=CC=CC=C2C)=C2C3=C4C(=CC=C3)C=CC=C4C2=C1C1=C(C)C=CC=C1,AFI3,-5.99,-3.52,2.47,5.21,0.96,0.47,2.37,"L. Ding, C.-Y. Yang, Y.-Q. Zheng, J.-Y. Wang, J. Pei, Z. Su, Acenaphtho[1, 2-k]fluoranthene-Fused Diimide Derivatives: An Investigation of the Relationship Between Molecular Structure and Device Performance, Asian J. Org. Chem. 6 (2017) 1231–1234. https://doi.org/10.1002/ajoc.201700203."
937,CCCCCCC1=CC=C(C2(C3=CC=C(CCCCCC)C=C3)C3=CC4=C(C=C3C3=C2C2=C(C=C(/C=C5/C(=O)C6=C(C=CC=C6)S5(=O)=O)S2)S3)C(C2=CC=C(CCCCCC)C=C2)(C2=CC=C(CCCCCC)C=C2)C2=C4SC3=C2SC(/C=C2C(=O)C4=C(C=CC(F)=C4)S2(=O)=O)=C3)C=C1,ITBTD,-5.48,-3.63,,5.99,1.11,0.37,2.36,"S. Baik, D.W. Kim, H.-S. Kang, S.H. Hong, S. Park, B.-K. An, S.Y. Park, ITIC derivative acceptors for ternary organic solar cells: fine-tuning of absorption bands, LUMO energy levels, and cascade charge transfer, Sustain. Energy Fuels. 6 (2021) 110–120. https://doi.org/10.1039/D1SE01429C."
938,CCCCCCCCN1C(=O)C2=CC=CC3=C2C(=CC=C3C#CC2=CC=C3C(=O)N(CCCCCC)C(=O)C4=CC=CC2=C43)C1=O,NI-A-C8,-6.02,-3.47,2.55,4.43,1.07,0.55,2.35,"J. Zhang, H. Xiao, X. Zhang, Y. Wu, G. Li, C. Li, X. Chen, W. Ma, Z. Bo, 1,8-Naphthalimide-based nonfullerene acceptors for wide optical band gap polymer solar cells with an ultrathin active layer thickness of 35 nm, J. Mater. Chem. C. 4 (2016) 5656–5663. https://doi.org/10.1039/C6TC01438K."
939,CCCCCCCCC(CCCCCC)CN1C(=O)C2=CC=C3C4=C(C=CC(=C24)C1=O)C1=C2C4=C(C=C1)C(=O)N(CC(CCCCCC)CCCCCCCC)C(=O)C4=CC(C1=CC=C(/C=C/C4=CC=C(C5=C6C7=CC=C8C(=O)N(CC(CCCCCC)CCCCCCCC)C(=O)C9=C8C7=C(C=C9)C7=C6C6=C(C=C7)C(=O)N(CC(CCCCCC)CCCCCCCC)C(=O)C6=C5)S4)S1)=C32,PDI-TVT-PDI,-5.57,-3.71,1.6,6.91,0.81,0.42,2.33,"H.S. Kim, H.J. Park, S.K. Lee, W.S. Shin, C.E. Song, D.-H. Hwang, Effects of the core unit on perylene-diimide-based molecular acceptors in fullerene-free organic solar cells, Org. Electron. 71 (2019) 238–245. https://doi.org/10.1016/j.orgel.2019.05.029."
940,CCCCCCC1=CC=C(C2(C3=CC=C(CCCCCC)C=C3)C3=C(C=C4C(=C3)C3SC(C5=C(CCCCCC)C=C(/C=C6C(=O)C7=C(C=CC=C7)C6=C(C#N)C#N)C(CCCCCC)=C5)CC3C4(C3=CC=C(CCCCCC)C=C3)C3=CC=C(CCCCCC)C=C3)C3SC(C4=C(CCCCCC)C=C(/C=C5C(=O)C6=C(C=CC=C6)C5=C(C#N)C#N)C(CCCCCC)=C4)=CC32)C=C1,,-5.55,-3.82,1.75,5.63,0.92,0.44,2.3,"Y. Liu, Z. Zhang, S. Feng, M. Li, L. Wu, R. Hou, X. Xu, X. Chen, Z. Bo, Exploiting Noncovalently Conformational Locking as a Design Strategy for High Performance Fused-Ring Electron Acceptor Used in Polymer Solar Cells, J. Am. Chem. Soc. 139 (2017) 3356–3359. https://doi.org/10.1021/jacs.7b00566."
941,CCCCC(CC)CN1C(=O)C(C#N)=C(C)/C(=CC2=CC=C(C3=CC=C(C4=CC=C(N(C5=CC=CC=C5)C5=CC=CC=C5)C=C4)S3)S2)C1=O,R1,-5.4,-3.85,1.57,6.77,0.872,0.38,2.25,"A. Gupta, A. Ali, M. Gao, Th.B. Singh, A. Bilic, S.E. Watkins, U. Bach, R.A. Evans, Small molecules containing rigidified thiophenes and a cyanopyridone acceptor unit for solution-processable bulk-heterojunction solar cells, Dyes Pigments. 119 (2015) 122–132. https://doi.org/10.1016/j.dyepig.2015.03.028."
942,CCCCCCC1=CC=C(C2(C3=CC=C(CCCCCC)C=C3)C3=CC4=C(C=C3C3=C2C=C(/C=C2/C(=O)C5=CC=CC=C5C2=C(C#N)C#N)S3)C(C2=CC=C(CCCCCC)C=C2)(C2=CC=C(CCCCCC)C=C2)C2=C4SC(/C=C3/C(=O)C4=C(C=CC=C4)C3=C(C#N)C#N)=C2)C=C1,IDT-4,-5.86,-4,1.7,7.23,0.54,0.5653,2.21,"N. Terenti, G.-I. Giurgi, L. Szolga, I. Stroia, A. Terec, I. Grosu, A.P. Cri?an, Effect of the Terminal Acceptor Unit on the Performance of Non-Fullerene Indacenodithiophene Acceptors in Organic Solar Cells, Molecules. 27 (2022) 1229. https://doi.org/10.3390/molecules27041229."
943,CCCCCCC1=CC=C(C2(C3=CC=C(CCCCCC)C=C3)C3=CC4=C(C=C3C3=C2C=C(/C=C2C(=O)C5=C(C=C(F)C(F)=C5)C2=C(C#N)C#N)S3)C2=C3C(=C5C(=C2N4CC(CC)CCCC)C2=C(C=C4C(=C2)C2=C(C=C(/C=C6C(=O)C7=C(C=C(F)C(F)=C7)C6=C(C#N)C#N)S2)C4(C2=CC=C(CCCCCC)C=C2)C2=CC=C(CCCCCC)C=C2)N5CC(CC)CCCC)C2=C(C=C4C(=C2)C2=C(C=C(/C=C5C(=O)C6=C(C=C(F)C(F)=C6)C5=C(C#N)C#N)S2)C4(C2=CC=C(CCCCCC)C=C2)C2=CC=C(CCCCCC)C=C2)N3CC(CC)CCCC)C=C1,TF1,-5.38,-3.92,,4.76,0.951,0.4889,2.21,"X. Liao, Q. Xie, Y. Guo, Q. He, Z. Chen, N. Yu, P. Zhu, Y. Cui, Z. Ma, X. Xu, H. Zhu, Y. Chen, Inhibiting excessive molecular aggregation to achieve highly efficient and stabilized organic solar cells by introducing a star-shaped nitrogen heterocyclic-ring acceptor, Energy Environ. Sci. 15 (2022) 384–394. https://doi.org/10.1039/D1EE02858H."
944,CCCCCCC1=CC=C(C2(C3=CC=C(CCCCCC)C=C3)C3=CC4=C(C=C3C3=C2C=C(C2=C5OCCCOC5=C(/C=C5C(=O)C6=C(C=C(F)C(F)=C6)C5=C(C#N)C#N)S2)S3)C(C2=CC=C(CCCCCC)C=C2)(C2=CC=C(CCCCCC)C=C2)C2=C4SC(/C=C3OCCCOC3=C/C=C3C(=O)C4=C(C=C(F)C(F)=C4)C3=C(C#N)C#N)=C2)C=C1,IDT-PDOT,-5.39,-3.77,1.43,5.26,0.85,0.489,2.18,"P. Jiang, S. Ming, Q.-Q. Jia, Y. Liu, H. Lu, M. Li, X. Xu, H.-B. Li, Z. Bo, The influence of the π-bridging unit of fused-ring acceptors on the performance of organic solar cells, J. Mater. Chem. A. 6 (2018) 21335–21340. https://doi.org/10.1039/C8TA08410F."
945,CC1=C(/C=C2C(N(CCCCCC)/C(S2)=C(C#N)/C#N)=O)SC(C3=CC4=C(C5=CC(C6(C7=CC=C(CCCCCC)S7)C8=CC=C(CCCCCC)S8)=C(C9=C6C=C(C%10=CC(CC(CC)CCCC)=C(/C=C%11C(N(CCCCCC)/C(S\%11)=C(C#N)C#N)=O)S%10)S9)C=C5C4(C%12=CC=C(CCCCCC)S%12)C%13=CC=C(CCCCCC)S%13)S3)=C1,IT-M1:0.2:0.8,-5.4,-3.62,2.25,4.97,1.165,0.367,2.16,"W. Jiang, R. Yu, Z. Liu, R. Peng, D. Mi, L. Hong, Q. Wei, J. Hou, Y. Kuang, Z. Ge, Ternary Nonfullerene Polymer Solar Cells with 12.16% Efficiency by Introducing One Acceptor with Cascading Energy Level and Complementary Absorption, Adv. Mater. 30 (2018) 1703005. https://doi.org/10.1002/adma.201703005."
946,CCCCCCC1=CC=C(C2(C3=CC=C(CCCCCC)C=C3)C3=CC4=C(C=C3C3=C2C2=C(C=C(/C=C(C#N)C5=NC6=C(C=CC=C6)O5)S2)S3)C(C2=CC=C(CCCCCC)C=C2)(C2=CC=C(CCCCCC)C=C2)C2=C4SC3=C2SC(/C=C(C#N)C2=NC4=C(C=CC=C4)O2)=C3)C=C1,IDTT-BOA,-5.41,-3.41,1.98,4.95,1.19,0.366,2.16,"Y. Zhao, X. Tang, J. Cao, P. Huang, C. Weng, P. Shen, Balancing the Voc-Jsc trade-off in polymer solar cells based on 2-(benzoxazol-2-yl)-acetonitrile end-capped small-molecule acceptors through asymmetry and halogenation of end groups, Org. Electron. 102 (2022) 106446. https://doi.org/10.1016/j.orgel.2022.106446."
947,CCCCC(CC)CN1C(=O)C(C#N)=C(C)/C(=CC2=CC3=C(I2)C2=C(C=C(C4=CC=C(N(C5=CC=CC=C5)C5=CC=CC=C5)C=C4)B2)N3CC(CC)CCCC)C1=O,2,-5.4,-3.9,1.49,7.33,0.81,0.36,2.14,"A. Gupta, A. Ali, M. Gao, Th.B. Singh, A. Bilic, S.E. Watkins, U. Bach, R.A. Evans, Small molecules containing rigidified thiophenes and a cyanopyridone acceptor unit for solution-processable bulk-heterojunction solar cells, Dyes Pigments. 119 (2015) 122–132. https://doi.org/10.1016/j.dyepig.2015.03.028."
948,CCCCC(CC)CN1C(=O)C2=CC=CC3=C2C(=CC=C3C2=CC=C(C3=C4C(=O)N(CC(CC)CCCC)C(=O)C4=C(C4=CC=C(C5=CC=C6C(=O)N(CC(CC)CCCC)C(=O)C7=CC=CC5=C76)S4)C4=NSN=C43)S2)C1=O,BIBT-NI,-6.06,-3.78,2.28,6.14,0.77,0.442,2.1,"L. Lan, B. Zhao, J. Zhang, Y. Li, Y. Liu, Y. Mai, B. Liao, C. Gao, A naphthalimide end capped imide-fused benzothiadiazole based small molecule acceptor for organic solar cells, New J. Chem. 43 (2019) 3565–3571. https://doi.org/10.1039/C8NJ04896G."
949,CCCCC(CC)CC1=CC=C(C(C2=CC=C(CC(CC)CCCC)S2)=C2C3=CC4=C(C=C3C3=C2N=C(C2=C5C6=CC=C7C(=O)N(CC(CC)CCCC)C(=O)C8=CC=C(C9=CC=C%10C(=O)N(CC(CC)CCCC)C(=O)C(=C2)C%10=C95)C6=C87)S3)C(=C(C2=CC=C(CC(CC)CCCC)S2)C2=CC=C(CC(CC)CCCC)S2)C2N=C(C3=C5C6=CC=C7C(=O)N(CC(CC)CCCC)C(=O)C8=CC=C(C9=CC=C%10C(=O)N(CC(CC)CCCC)C(=O)C(=C3)C%10=C95)C6=C87)SC42)S1,TVIDTzPDI,-5.5,-3.86,1.64,6.88,0.76,0.4,2.09,"Z.-F. Chang, Y. Cai, K.-K. Liu, X.-X. Song, J.-J. Liu, X. Liu, Y. Sun, R. bo Zhang, J.-L. Wang, Rational design of two-dimensional PDI-based small molecular acceptor from extended indacenodithiazole core for organic solar cells, Dyes Pigments. 147 (2017) 31–39. https://doi.org/10.1016/j.dyepig.2017.07.060."
950,CCCCCCCCC(CCC)CN1C2=C(SC(/C=C3C(=O)C4=C(C=C(F)C(F)=C4)C3=C(C#N)C#N)=C2)C2=C1C1=C(C3=NSN=C32)C2=C(C=C(/C=C3C(=O)C4=C(C=C(F)C(F)=C4)C3=C(C#N)C#N)S2)N1CC(CCC)CCCCCCCC,L1,-5.68,-3.79,1.49,7.44,0.69,0.4027,2.07,"Z. Zhang, D. Li, H. Zhang, X. Ma, Y.-N. Chen, A. Zhang, X. Xu, Y. Liu, Z. Ma, Z. Bo, An asymmetric A–DA′D–π-A type non-fullerene acceptor for high-performance organic solar cells, J. Mater. Chem. C. 10 (2022) 2792–2799. https://doi.org/10.1039/D1TC04425G."
951,CCCCCCCCCCCCN1C(=O)C2=CC=CC3=C2C(=CC=C3C2=CC=C(C3=CC=C4C(=O)N(CCCCCCCCCCCC)C(=O)C5=CC=CC3=C54)S2)C1=O,NI-T-NI,-6.07,-3.53,2.54,2.91,1.3,0.53,1.91,"X. Zhang, J. Zhang, H. Lu, J. Wu, G. Li, C. Li, S. Li, Z. Bo, A 1,8-naphthalimide based small molecular acceptor for polymer solar cells with high open circuit voltage, J. Mater. Chem. C. 3 (2015) 6979–6985. https://doi.org/10.1039/C5TC01148E."
952,CCCCCCCCN1N=C2C(/C=C3/SC(=C(C#N)C#N)N(CC)C3=O)=CC=C(C3=CC4=C(C=C3)C3=C(C=C(C5=CC=C(/C=C6/SC(=C(C#N)C#N)N(CC)C6=O)C6=NN(CCCCCCCC)N=C56)C=C3)C43C4=C(C=CC=C4)C4=C3C=CC=C4)C2=N1,BTA23,-5.79,-3.24,2.15,3.98,0.9,0.52,1.86,"X. Wen, B. Xiao, A. Tang, J. Hu, C. Yang, E. Zhou, Wide Band Gap Non-Fullerene Small Molecular Acceptors Containing Spirobifluorene and Benzotriazole with Three Different End-Capped Groups for P3HT-Based Organic Solar Cells, Chin. J. Chem. 36 (2018) 392–398. https://doi.org/10.1002/cjoc.201700792."
953,CCCCC(CC)COC(=O)/C(C#N)=C/C1=CC=C(C2=CC=C(C3=C4OCCOC4=C(C4=CC=C(C5=CC=C(/C=C(C#N)C(=O)OCC(CC)CCCC)S5)S4)S3)S2)S1,SAM-72,-5.46,-3.41,2.05,4.13,0.74,0.6108,1.85,"N.A. Mica, S. a. J. Almahmoud, L.K. Jagadamma, G. Cooke, I.D.W. Samuel, An investigation of the role acceptor side chains play in the processibility and efficiency of organic solar cells fabricated from small molecular donors featuring 3,4-ethylenedioxythiophene cores, RSC Adv. 8 (2018) 39231–39240. https://doi.org/10.1039/C8RA07034B."
954,CCCCCCCCCCC(CCCC)COC1=C(/C=C2C(=O)C3=C(C=C(F)C(F)=C3)C2=C(C#N)C#N)SC(C2=CC3=C(S2)C2=C(C4=C(C5=NSN=C52)C2=C(C=C(C5=CC(OCC(CCCC)CCCCCCCCCC)=C(/C=C6C(=O)C7=C(C=C(F)C(F)=C7)C6=C(C#N)C#N)S5)S2)N4CC(CCC)CCCCCCCC)N3CC(CCC)CCCCCCCC)=C1,L3,-5.38,-3.87,1.42,4.07,0.91,0.4083,1.78,"Z. Zhang, D. Li, H. Zhang, X. Ma, Y.-N. Chen, A. Zhang, X. Xu, Y. Liu, Z. Ma, Z. Bo, An asymmetric A–DA′D–π-A type non-fullerene acceptor for high-performance organic solar cells, J. Mater. Chem. C. 10 (2022) 2792–2799. https://doi.org/10.1039/D1TC04425G."
955,CCCCC(CC)COC1=CC=C(C(C2=CC=C(OCC(CC)CCCC)C=C2)=C2C3=CC4=C(C=C3C3=C2C=C(/C=C2C(=O)C5=C(C=CC=C5)C2=C(C#N)C#N)S3)C(=C(C2=CC=C(OCC(CC)CCCC)C=C2)C2=CC=C(OCC(CC)CCCC)C=C2)C2=C4SC(/C=C3C(=O)C4=C(C=CC=C4)C3=C(C#N)C#N)=C2)C=C1,IDTV-PhIC,-5.52,-3.84,1.55,4.93,0.98,0.3664,1.77,"J. Liang, P. Yin, T. Zheng, G. Wang, X. Zeng, C. Cui, P. Shen, Conjugated side-chain optimization of indacenodithiophene-based nonfullerene acceptors for efficient polymer solar cells, J. Mater. Chem. C. 7 (2019) 10028–10038. https://doi.org/10.1039/C9TC02237F."
956,CCCCCCC1=CC=C(C2(C3=CC=C(CCCCCC)C=C3)C3=CC4=C(C=C3C3=C2C=C(/C=C2SC(=S)N(CC)C2=O)S3)C(C2=CC=C(CCCCCC)C=C2)(C2=CC=C(CCCCCC)C=C2)C2=C4SC(/C=C3SC(=S)N(CC)C3=O)=C2)C=C1,IDT-2,-5.68,-3.6,2.04,3.91,0.97,0.4556,1.74,"N. Terenti, G.-I. Giurgi, L. Szolga, I. Stroia, A. Terec, I. Grosu, A.P. Cri?an, Effect of the Terminal Acceptor Unit on the Performance of Non-Fullerene Indacenodithiophene Acceptors in Organic Solar Cells, Molecules. 27 (2022) 1229. https://doi.org/10.3390/molecules27041229."
957,CCC(CC)N1C(=O)C2=CC=C3C4=C5C(=CC(C6=CC7=C8C(=CC=C9C%10=C%11C(=CC=C%12C(=O)N(C(CC)CC)C(=O)C(=C%12%11)C=C%10)C6=C98)C(=O)N(C(CC)CC)C7=O)=C6C(=O)N(C(CC)CC)C(=O)C(=C65)C=C4)C4=C3C2=C(C=C4)C1=O,BO-2PDI,-6.09,-3.99,2.1,6.37,0.693,0.389,1.71,"H. Wang, L. Chen, Y. Xiao, A simple molecular structure of ortho-derived perylene diimide diploid for non-fullerene organic solar cells with efficiency over 8%, J. Mater. Chem. A. 5 (2017) 22288–22296. https://doi.org/10.1039/C7TA06804B."
958,CCCCCCCCC1=C(C2=C(F)C(F)=C(C3=C(CCCCCCCC)C(F)=C(C4=C(CCCCCCCC)C(F)=C(C5=C(CCCCCCCC)C(F)=C(C=C(C#N)C#N)S5)S4)S3)S2)SC(C2=C(CCCCCCCC)C(F)=C(C3=C(CCCCCCCC)C(F)=C(C=C(C#N)C#N)S3)S2)=C1F,D7T8F-M,,,,4.4,1.11,0.345,1.7,"T. Duan, M. Babics, A. Seitkhan, Y. Firdaus, R.-Z. Liang, F. Cruciani, S. Liu, S. Lopatin, P.M. Beaujuge, F-Substituted oligothiophenes serve as nonfullerene acceptors in polymer solar cells with open-circuit voltages >1 V, J. Mater. Chem. A. 6 (2018) 9368–9372. https://doi.org/10.1039/C8TA02781A."
959,CCCCCCCCCCCCN1C(=O)C2=CC=CC3=C2C(=CC=C3C2=CC=C(C#CC3=CC=C(C4=C5C=CC=C6C(=O)N(CCCCCCCCCCCC)C(=O)C(=C65)C=C4)S3)S2)C1=O,NI-TAT-NI-C12,-5.83,-3.39,2.44,3.71,1.22,0.36,1.68,"R. Hou, S. Feng, X. Gong, Y. Liu, J. Zhang, C. Li, Z. Bo, Side chain effect of nonfullerene acceptors on the photovoltaic performance of wide band gap polymer solar cells, Synth. Met. 220 (2016) 578–584. https://doi.org/10.1016/j.synthmet.2016.07.015."
960,CCCCCCCCC(CCCCCC)CN1C(=O)C2=CC=C3C4=C(C=CC(=C24)C1=O)C1=C3C(C2=CC=CS2)=C2C3=C4C(=CC=C3)C=CC=C4C2=C1C1=CC=CS1,AFI2,-6.03,-3.55,2.48,3.4,0.81,0.6,1.64,"L. Ding, C.-Y. Yang, Y.-Q. Zheng, J.-Y. Wang, J. Pei, Z. Su, Acenaphtho[1, 2-k]fluoranthene-Fused Diimide Derivatives: An Investigation of the Relationship Between Molecular Structure and Device Performance, Asian J. Org. Chem. 6 (2017) 1231–1234. https://doi.org/10.1002/ajoc.201700203."
961,CCCCCCCCC1=C(C2=CC=C(CCCCCC)S2)SC(C2=CC=C(C3=CC(CCCCCCCC)=C(C4=CC(CC(CC)CCCC)=C(C5=NC6=C(N=C(C7=C(CC(CC)CCCC)C=C(C8=C(CCCCCCCC)C=C(C9=CC=C(C%10=CC(CCCCCCCC)=C(C%11=CC=C(CCCCCC)S%11)S%10)C%10=NSN=C9%10)S8)S7)S6)S5)S4)S3)C3=NSN=C23)=C1,DTTz-DTBTT,-5.05,-3.07,,5.11,0.66,0.483,1.64,"Y. Chen, Z. Du, W. Chen, S. Wen, L. Sun, Q. Liu, M. Sun, R. Yang, New small molecules with thiazolothiazole and benzothiadiazole acceptors for solution-processed organic solar cells, New J. Chem. 38 (2014) 1559–1564. https://doi.org/10.1039/C3NJ01457F."
962,CCCCCCCCC(CCCCCCCC)N1C2=C(C=CC(C3=CC=C(C=C4C(=O)N(C)C(=O)N(C)C4=O)S3)=C2)C2=C1C=C(C1=CC=C(C=C3C(=O)N(C)C(=O)N(C)C3=O)S1)C=C2,Cz-BAR,-5.63,-3.51,2.1,3.06,0.88,0.58,1.57,"E. Lim, Two A-D-A-type Non-Fullerene Small Molecule Acceptors Based on 1,3-Dimethylbarbituric Acid for OPVs, Bull. Korean Chem. Soc. 38 (2017) 285–288. https://doi.org/10.1002/bkcs.11071."
963,CCCCCCC(CCCC)C1=C(C2=CC(C3=CC=CC=C3)=C(C3=C(C4=CC=CC=C4)C=C(C4=C(C(CCCC)CCCCCC)C=C(/C=C5C(=O)C6=C(C=C(F)C(F)=C6)C5=C(C#N)C#N)S4)S3)S2)SC(/C=C2C(=O)C3=C(C=C(F)C(F)=C3)C2=C(C#N)C#N)=C1,A4T-21,-5.89,-3.92,,5.55,0.936,0.303,1.57,"L. Ma, S. Zhang, J. Zhu, J. Wang, J. Ren, J. Zhang, J. Hou, Completely non-fused electron acceptor with 3D-interpenetrated crystalline structure enables efficient and stable organic solar cell, Nat. Commun. 12 (2021) 5093. https://doi.org/10.1038/s41467-021-25394-w."
964,CCCCC(CC)CC1=CC=C(C(C2=CC=C(CC(CC)CCCC)S2)=C2C3=CC4=C(C=C3C3=C2C=C(C2=C5C6=CC=C7C(=O)N(CC(CC)CCCC)C(=O)C8=CC=C(C9=CC=C%10C(=O)N(CC(CC)CCCC)C(=O)C(=C2)C%10=C95)C6=C87)S3)C(=C(C2=CC=C(CC(CC)CCCC)S2)C2=CC=C(CC(CC)CCCC)S2)C2C=C(C3=C5C6=CC=C7C(=O)N(CC(CC)CCCC)C(=O)C8=CC=C(C9=CC=C%10C(=O)N(CC(CC)CCCC)C(=O)C(=C3)C%10=C95)C6=C87)SC42)S1,TVIDTPDI,-5.48,-3.85,1.63,4.96,0.79,0.38,1.5,"Z.-F. Chang, Y. Cai, K.-K. Liu, X.-X. Song, J.-J. Liu, X. Liu, Y. Sun, R. bo Zhang, J.-L. Wang, Rational design of two-dimensional PDI-based small molecular acceptor from extended indacenodithiazole core for organic solar cells, Dyes Pigments. 147 (2017) 31–39. https://doi.org/10.1016/j.dyepig.2017.07.060."
965,CCCCCCC1=CC=C(C2(C3=CC=C(CCCCCC)C=C3)C3=CC4=C(C=C3C3=C2C2=C(C=CS2)S3)C(C2=CC=C(CCCCCC)C=C2)(C2=CC=C(CCCCCC)C=C2)C2=C4SC3=C2SC(C2=C4OCCOC4=C(/C=C4C(=O)C5=C(C=C(F)C(F)=C5)C4=C(C#N)C#N)S2)=C3)C=C1,IDTT-ED-2F,-5.47,-3.81,1.49,5.1,0.91,0.3175,1.5,"S.J. Jeon, Y.H. Kim, I.N. Kim, N.G. Yang, J.H. Yun, D.K. Moon, Utilizing 3,4-ethylenedioxythiophene (EDOT)-bridged non-fullerene acceptors for efficient organic solar cells, J. Energy Chem. 65 (2022) 194–204. https://doi.org/10.1016/j.jechem.2021.05.032."
966,CCCCCCC1=CC=C(C2(C3=CC=C(CCCCCC)C=C3)C3=CC4=C(C=C3C3=C2C=C(C2=CC=C(C5=C6C(=O)N(CC(CC)CCCC)C(C7=CC=C(/C=C8/SC(=S)N(CC)C8=O)S7)=C6C(=O)N5CC(CC)CCCC)S2)S3)C(C2=CC=C(CCCCCC)C=C2)(C2=CC=C(CCCCCC)C=C2)C2=C4SC(C3=CC=C(C4=C5C(=O)N(CC(CC)CCCC)C(C6=CC=C(/C=C7/SC(=S)N(CC)C7=O)S6)=C5C(=O)N4CC(CC)CCCC)S3)=C2)C=C1,IDT-DPP-R,-5.39,-3.55,,4.07,0.65,0.544,1.42,"T. Li, J. Wang, H. Chen, P. Cheng, S. Huang, Y. Lin, H. Yu, X. Zhan, Nonfullerene acceptor with strong near-infrared absorption for polymer solar cells, Dyes Pigments. 137 (2017) 553–559. https://doi.org/10.1016/j.dyepig.2016.11.005."
967,COCCOCCOCCOC1=CC=C(C2(C3=CC=C(OCCOCCOCCOC)C=C3)C3=CC4=C(C=C3C3=C2C2=C(C=C(/C=C5C(=O)C6=C(C=CC=C6)C5=C(C#N)C#N)S2)S3)C(C2=CC=C(OCCOCCOCCOC)C=C2)(C2=CC=C(OCCOCCOCCOC)C=C2)C2=C4SC3=C2SC(/C=C2C(=O)C4=C(C=CC=C4)C2=C(C#N)C#N)=C3)C=C1,ITIC‐OEG,-5.39,-3.99,1.54,3.56,0.9,0.49,1.42,"B. Jang, C. Lee, Y.W. Lee, D. Kim, M.A. Uddin, F.S. Kim, B.J. Kim, H.Y. Woo, A High Dielectric N-Type Small Molecular Acceptor Containing Oligoethyleneglycol Side-Chains for Organic Solar Cells, Chin. J. Chem. 36 (2018) 199–205. https://doi.org/10.1002/cjoc.201700629."
968,O=C(C(C=C(F)C=C1)=C1C/2=C(C#N)C#N)C2=C/C3=CC(OCC(CC)CCCC)=C(C4=CC5=C(S4)C6=C(C7=CC(C8(C9=CC=C(CCCCCC)C=C9)C%10=CC=C(CCCCCC)C=C%10)=C(C%11=C8C(SC(C%12=C(OCC(CC)CCCC)C=C(/C=C%13C(C(C=C(F)C=C%14)=C%14C\%13=C(C#N)/C#N)=O)S%12)=C%15)=C%15S%11)C=C7C6(C%16=CC=C(CCCCCC)C=C%16)C%17=CC=C(CCCCCC)C=C%17)S5)S3,ITOTIC-2F,-5.22,-4.11,1.32,3.4,0.794,0.53,1.4,"J. Lee, S.-J. Ko, M. Seifrid, H. Lee, C. McDowell, B.R. Luginbuhl, A. Karki, K. Cho, T.-Q. Nguyen, G.C. Bazan, Design of Nonfullerene Acceptors with Near-Infrared Light Absorption Capabilities, Adv. Energy Mater. 8 (2018) 1801209. https://doi.org/10.1002/aenm.201801209."
969,CC#CC1=C2N=C3C=C4CC5(CC4=CC3=NC2=C(C#CC)C2=NSN=C21)CC1=CC2=NC3=C(C#CC)C4=NSN=C4C(C#CC)=C3N=C2C=C1C5,4,,,,5.1,0.7,0.3856,1.39,"L. Ahrens, Y.J. Hofstetter, B. Celik, J.F. Butscher, F. Rominger, J. Freudenberg, Y. Vaynzof, U.H.F. Bunz, Dimeric Phenazinothiadiazole Acceptors in Bulk Heterojunction Solar Cells, Org. Mater. 03 (2021) 168–173. https://doi.org/10.1055/s-0041-1726459."
970,CCCCCCC1=CC=C(C2(C3=CC=C(CCCCCC)C=C3)C3=CC4=C(C=C3C3=C2C2=C(C=C(/C=C5/C(=O)C6=C(C=CC=C6)S5(=O)=O)S2)S3)C(C2=CC=C(CCCCCC)C=C2)(C2=CC=C(CCCCCC)C=C2)C2=C4SC3=C2SC(/C=C2/C(=C(C#N)C#N)C4=C(C=CC=C4)S2(=O)=O)=C3)C=C1,ITBTD-ICS,-5.49,3.99,,5.23,0.77,0.34,1.37,"S. Baik, D.W. Kim, H.-S. Kang, S.H. Hong, S. Park, B.-K. An, S.Y. Park, ITIC derivative acceptors for ternary organic solar cells: fine-tuning of absorption bands, LUMO energy levels, and cascade charge transfer, Sustain. Energy Fuels. 6 (2021) 110–120. https://doi.org/10.1039/D1SE01429C."
971,CC#CCC1=C2N=C3C=C4C(=CC3=NC2=C(C#CC)C2=NSN=C21)C1(C)CCC4(C)C2=CC3=NC4=C(C#CC)C5=NSN=C5C(C#CC)=C4N=C3C=C21,3,,,,4.62,0.73,0.3844,1.29,"L. Ahrens, Y.J. Hofstetter, B. Celik, J.F. Butscher, F. Rominger, J. Freudenberg, Y. Vaynzof, U.H.F. Bunz, Dimeric Phenazinothiadiazole Acceptors in Bulk Heterojunction Solar Cells, Org. Mater. 03 (2021) 168–173. https://doi.org/10.1055/s-0041-1726459."
972,CCCCCCCCC1(CCCCCCCC)C2=C(C=CC(C3=CC=C(C=C4C(=O)N(C)C(=O)N(C)C4=O)S3)=C2)C2=C1C=C(C1=CC=C(C=C3C(=O)N(C)C(=O)N(C)C3=O)S1)C=C2,Flu-BAR,-5.81,-3.53,2.15,2.49,0.9,0.57,1.28,"E. Lim, Two A-D-A-type Non-Fullerene Small Molecule Acceptors Based on 1,3-Dimethylbarbituric Acid for OPVs, Bull. Korean Chem. Soc. 38 (2017) 285–288. https://doi.org/10.1002/bkcs.11071."
973,CC#CC1=C2N=C3C=C4C(=CC3=NC2=C(C#CC)C2=NSN=C21)C1(CC4(C)C)CC(C)(C)C2=CC3=NC4=C(C#CC)C5=NSN=C5C(C#CC)=C4N=C3C=C21,B,,,,4.85,0.7,0.3782,1.28,"L. Ahrens, Y.J. Hofstetter, B. Celik, J.F. Butscher, F. Rominger, J. Freudenberg, Y. Vaynzof, U.H.F. Bunz, Dimeric Phenazinothiadiazole Acceptors in Bulk Heterojunction Solar Cells, Org. Mater. 03 (2021) 168–173. https://doi.org/10.1055/s-0041-1726459."
974,CCCCCCCCC(CCCCCC)CN1C(=O)C2=C(C3=CC=C(C4=CC5=C(S4)C(OCC(CC)CCCC)=C4C=C(C6=CC=C(C7=C8C(=O)N(CC(CCCCCC)CCCCCCCC)C(C9=CC=C(C%10=CC=CC=C%10)S9)=C8C(O)N7CC(CCCCCC)CCCCCCCC)S6)SC4=C5OCC(CC)CCCC)S3)N(CC(CCCCCC)CCCCCCCC)C(=O)C2=C1C1=CC=C(C2=CC=CC=C2)S1,BDT(DPP)2,-5.62,-3.47,1.55,3.2,0.81,0.492,1.26,"Q. Tao, L. Duan, W. Xiong, G. Huang, P. Wang, H. Tan, Y. Wang, R. Yang, W. Zhu, D(A-A′)2 architecture: An efficient strategy to improve photovoltaic performance of small molecules for solution-processed organic solar cells, Dyes Pigments. 133 (2016) 153–160. https://doi.org/10.1016/j.dyepig.2016.05.033."
975,CCCCCCC1=C(SC(/C(C2=CC=CN2B(F)F)=C3C=CC=N3)=C1)C4=CC5=C(C(C6=CC=C(S6)CC(CCCC)CC)=C7C=C(SC7=C5C8=CC=C(S8)CC(CCCC)CC)C9=C(C=C(S9)/C(C%10=CC=CN%10B(F)F)=C%11C=CC=N\%11)CCCCCC)S4,BDP-BDT,-5.4,-3.79,1.73,3.09,0.65,0.6,1.21,"A.M. Poe, A.M.D. Pelle, A.V. Subrahmanyam, W. White, G. Wantz, S. Thayumanavan, Small molecule BODIPY dyes as non-fullerene acceptors in bulk heterojunction organic photovoltaics, Chem. Commun. 50 (2014) 2913–2915. https://doi.org/10.1039/C3CC49648A."
976,CCCCCCCCN1N=C2C(/C=C/C3C(C#N)C(=C(C#N)C#N)OC3(C)C)=CC=C(C3=CC4=C(S3)C3=CC5=C(C=C3C4(C3=CC=C(CCCCCC)C=C3)C3=CC=C(CCCCCC)C=C3)C3=C(C=C(C4=CC=C(/C=C/C6C(C#N)C(=C(C#N)C#N)OC6(C)C)C6=NN(CCCCCCCC)N=C46)S3)C5(C3=CC=C(CCCCCC)C=C3)C3=CC=C(CCCCCC)C=C3)C2=N1,BTA703,-5.48,-3.61,1.5,3.56,0.85,0.4,1.21,"B. Xiao, Y. Geng, A. Tang, X. Wang, Y. Chen, Q. Zeng, E. Zhou, Controlling the Cyano-Containing A2 Segments in A2-A1-D-A1-A2 Type Non-Fullerene Acceptors to Combine with a Benzotriazole-Based p-Type Polymer: “Same-Acceptor-Strategy” for High VOC Organic Solar Cells, Sol. RRL. 3 (2019) 1800332. https://doi.org/10.1002/solr.201800332."
977,CCCCCCC1=C(C2=CC3=C(S2)C2=C(C=C(C4=C(CCCCCC)C=C(/C(C5=CC=CN5B(F)F)=C5C=CC=N5)S4)S2)C3(CC(CC)CCCC)CC(CC)CCCC)SC(/C(C2=CC=CN2B(F)F)=C2C=CC=N2)=C1,BDP-CPDT,-5.12,-3.82,1.54,3.28,0.6,0.61,1.2,"A.M. Poe, A.M.D. Pelle, A.V. Subrahmanyam, W. White, G. Wantz, S. Thayumanavan, Small molecule BODIPY dyes as non-fullerene acceptors in bulk heterojunction organic photovoltaics, Chem. Commun. 50 (2014) 2913–2915. https://doi.org/10.1039/C3CC49648A."
978,CCCCCCCCC1(CCCCCCCC)C2=CC(C3=CC=C(C4=C5C(=O)N(CC(CC)CCCC)C(C6=CC=CS6)=C5C(=O)N4CC(CC)CCCC)S3)=CC=C2C2=C1C=C(C1=CC=C(C3=C4C(=O)N(CC(CC)CCCC)C(C5=CC=CS5)=C4C(=O)N3CC(CC)CCCC)S1)C=C2,DPP1,-5.3,-3.5,,2.42,1.1,0.45,1.2,"H. Patil, W.X. Zu, A. Gupta, V. Chellappan, A. Bilic, P. Sonar, A. Rananaware, S.V. Bhosale, S.V. Bhosale, A non-fullerene electron acceptor based on fluorene and diketopyrrolopyrrole building blocks for solution-processable organic solar cells with an impressive open-circuit voltage, Phys. Chem. Chem. Phys. 16 (2014) 23837–23842. https://doi.org/10.1039/C4CP03727H."
979,CCCCCCC(CCCC)CN1C(=O)C2=C(C3=CC=C(C4=CC5=C(C=C4)C4=C(C=C(C6=CC=C(C7=C8C(=O)N(CC(CCCC)CCCCCC)C(C9=CC=CS9)=C8C(=O)N7CC(CCCC)CCCCCC)S6)C=C4)C5=O)S3)N(CC(CCCC)CCCCCC)C(=O)C2=C1C1=CC=CS1,DPP-FN-DPP,-5.56,-3.81,1.75,3.2,0.97,0.372,1.2,"T.T. Do, K. Rundel, Q. Gu, E. Gann, S. Manzhos, K. Feron, J. Bell, C.R. McNeill, P. Sonar, 9-Fluorenone and 9,10-anthraquinone potential fused aromatic building blocks to synthesize electron acceptors for organic solar cells, New J. Chem. 41 (2017) 2899–2909. https://doi.org/10.1039/C6NJ03938C."
980,CCCCCCCCN1N=C2C(=N1)C(C1=CC3=C(S1)C1=CC4=C(C=C1C3(C1=CC=C(CCCCCC)C=C1)C1=CC=C(CCCCCC)C=C1)C1=C(C=C(C3=C(OC)C(OC)=C(/C=C5SC(=O)N(CC)C5=O)C5=NN(CCCCCCCC)N=C53)S1)C4(C1=CC=C(CCCCCC)C=C1)C1=CC=C(CCCCCC)C=C1)=C(OC)C(OC)=C2/C=C1SC(=O)N(CC)C1=O,BTA100,-5.32,-3.23,2.05,1.65,1.34,0.47,1.04,"Q. Zhang, B. Xiao, M. Du, G. Li, A. Tang, E. Zhou, A2–A1–D–A1–A2 type non-fullerene acceptors based on methoxy substituted benzotriazole with three different end-capped groups for P3HT-based organic solar cells, J. Mater. Chem. C. 6 (2018) 10902–10909. https://doi.org/10.1039/C8TC03963A."
981,CCCCC(CC)CN1C(=O)C2=CC=C(C#CC3=CC=C(C4=C(F)C=C(C5=CC=C(C#CC6=CC7=C(C=C6)C(=O)N(CC(CC)CCCC)C7=O)S5)C5=NSN=C54)S3)C=C2C1=O,(PIAT)2dfBT,-5.57,-3.22,1.93,6.55,0.64,0.25,1.04,"X. He, L. Yin, Y. Li, Efficient design and structural modifications for tuning the photoelectric properties of small-molecule acceptors in organic solar cells, New J. Chem. 43 (2019) 6577–6586. https://doi.org/10.1039/C9NJ00600A."
982,CCCCCCCCCCCCN1C(=O)C2=CC=C3C4=C(C=CC(=C24)C1=O)C1=C3C(C2=CC=CS2)=C2C3=C4C(=CC=C3)C=CC=C4C2=C1C1=CC=CC1,AFI1,-6.03,-3.55,2.48,2.65,0.71,0.55,1.03,"L. Ding, C.-Y. Yang, Y.-Q. Zheng, J.-Y. Wang, J. Pei, Z. Su, Acenaphtho[1, 2-k]fluoranthene-Fused Diimide Derivatives: An Investigation of the Relationship Between Molecular Structure and Device Performance, Asian J. Org. Chem. 6 (2017) 1231–1234. https://doi.org/10.1002/ajoc.201700203."
983,CCCCCCC(C)N1C(=O)C2=CC3=C(C=C2C1=O)C1=CC=C(C2=C(CC(CC)CCCC)C=C(C4=CC5=C(C=C(C6=CC(CC(CC)CCCC)=C(C7=CC=C8C9=C(C=C%10C(=O)N(C(C)CCCCCC)C(=O)C%10=C9)C9=CC=CC7=C98)S6)C6=NSN=C65)C5=NSN=C45)S2)C2=C1C3=CC=C2,NTz-Teh-FA,-6.06,-3.38,2.13,2.13,0.95,0.53,1.02,"S. Chatterjee, Y. Ie, T. Seo, T. Moriyama, G.-J.A.H. Wetzelaer, P.W.M. Blom, Y. Aso, Fluorinated naphtho[1,2-c:5,6-c’]bis[1,2,5]thiadiazole-containing π-conjugated compound: synthesis, properties, and acceptor applications in organic solar cells, NPG Asia Mater. 10 (2018) 1016–1028. https://doi.org/10.1038/s41427-018-0088-4."
984,CCCCC(CC)CN1C(=O)C2=C3C(=C(C4=CC=C(C5=C6C(=O)N(CC(CC)CCCC)C(C7=CC=CS7)=C6C(=O)N5CC(CC)CCCC)S4)C=C4C(=O)N(CC(CC)CCCC)C(=O)C(=C43)C(C3=CC=C(C4=C5C(=O)N(CC(CC)CCCC)C(C6=CC=CS6)=C5C(=O)N4CC(CC)CCCC)S3)=C2)C1=O,HP1,-4.92,-3.46,,2.15,1.05,0.45,1.02,"H. Patil, A. Gupta, A. Bilic, S.V. Bhosale, S.V. Bhosale, A solution-processable electron acceptor based on diketopyrrolopyrrole and naphthalenediimide motifs for organic solar cells, Tetrahedron Lett. 55 (2014) 4430–4432. https://doi.org/10.1016/j.tetlet.2014.06.017."
985,CCCCC(CC)CN1C(=O)C2=C(C3=CC=CS3)N(CC(CC)CCCC)C(=O)C2=C1C1=CC=C(C#CC2=CC3=C4N=C5C6=C(C=C(C#CC7=CC=C(C8=C9C(=O)N(CC(CC)CCCC)C(C%10=CC=CS%10)=C9C(=O)N8CC(CC)CCCC)S7)C=C6)/C6=N/C7=N/C(=NC(=C3C=C2)N4B(Cl)N56)C2=C7C=CC(C#CC3=CC=C(C4=C5C(=O)N(CC(CC)CCCC)C(C6=CC=CS6)=C5C(=O)N4CC(CC)CCCC)S3)=C2)C1,C1-Cl 3,-5.41,-3.37,2.04,3.04,0.93,0.3572,1.01,"M.J. álvaro-Martins, J.G. Sánchez, G. Lavarda, D. Molina, J. Pallarès, T. Torres, L.F. Marsal, á. Sastre-Santos, Subphthalocyanine-Diketopyrrolopyrrole Conjugates: 3D Star-Shaped Systems as Non-Fullerene Acceptors in Polymer Solar Cells with High Open-Circuit Voltage, ChemPlusChem. 86 (2021) 1366–1373. https://doi.org/10.1002/cplu.202100103."
986,CCCCCCC(CCCC)CN1C(=O)C2=C(C3=CC=C(C4=CC=C5C(=C4)C4(C6=CC=CC=C6C6=C4C=CC=C6)C4=C5C=CC(C5=CC=C(C6=C7C(=O)N(CC(CCCC)CCCCCC)C(C8=CC=C(C=C(C#N)C#N)S8)=C7C(=O)N6CC(CCCC)CCCCCC)S5)=C4)S3)N(CC(CCCC)CCCCCC)C(=O)C2=C1C1=CC=C(C=C(C#N)C#N)S1,SBF-2DPPDCV,-5.46,-3.85,1.55,3.22,0.74,0.4137,0.98,"P. Sun, X. Li, Y. Wang, H. Shan, J. Xu, C. Liu, C. Zhang, F. Chen, Z. Xu, Z. Chen, W. Huang, Diketopyrrolopyrrole-based acceptors with multi-arms for organic solar cells, RSC Adv. 8 (2018) 25031–25039. https://doi.org/10.1039/C8RA03792B."
987,CCCCC(CC)CC1(CC(CC)CCCC)C2=C(SC(C3=CC=C(/C=C4C(=O)C5=C(C=CC=C5)C4=C(C#N)C#N)S3)=C2)C2=C1C=C(C1=CC=C(/C=C3C(=O)C4=C(C=CC=C4)C3=C(C#N)C#N)S1)S2,CDTDI,-5.75,-4.26,1.36,3.91,0.87,0.2677,0.97,"Z. Kang, S.-C. Chen, Y. Ma, J. Wang, Q. Zheng, Push–Pull Type Non-Fullerene Acceptors for Polymer Solar Cells: Effect of the Donor Core, ACS Appl. Mater. Interfaces. 9 (2017) 24771–24777. https://doi.org/10.1021/acsami.7b05417."
988,CCCCCCCCCCC(CCCCCC)CN1C(=O)C2=C(C3=CC=C(C#C/C(C4=C(C)C=C(C)N4B(F)F)=C4/N=C(C)C=C4C)S3)N(CC(CCCCCC)CCCCCCCCCC)C(=O)C2=C1C1=CC=C(C#C/C(C2=C(C)C=C(C)N2B(F)F)=C2/N=C(C)C=C2C)S1,DPP(E-BODIPY)2,-5.36,-3.79,1.87,3.36,0.526,0.546,0.888,"W. Liu, J. Yao, C. Zhan, A Novel BODIPY-Based Low-Band-Gap Small-Molecule Acceptor for Efficient Non-fullerene Polymer Solar Cells, Chin. J. Chem. 35 (2017) 1813–1823. https://doi.org/10.1002/cjoc.201700542."
989,CCCCCC1(CCCCC)C2=C(SC(C3=CC=C(C=C(C#N)C#N)C4=NSN=C34)=C2)C2=C1C=C(C1=CC=C(C=C(C#N)C#N)C3=NSN=C13)S2,CBD,-5.42,-3.84,,2.93,0.78,0.3758,0.86,"Q. Yue, S. Liu, S. Xu, G. Liu, Y. Jiang, Y. Wang, X. Zhu, Vacuum-deposited organic solar cells utilizing a low-bandgap non-fullerene acceptor, J. Mater. Chem. C. 10 (2022) 2569–2574. https://doi.org/10.1039/D1TC03954G."
990,CCCCCCC1=C(C2=CC3=C(S2)C2=C(C=C(C4=C(CCCCCC)C=C(/C(C5=CC=CN5B(F)F)=C5C=CC=N5)S4)S2)N3CC(CC)CCCC)SC(/C(C2=CC=CN2B(F)F)=C2C=CC=N2)=C1,BDP-DTP,-5.14,-3.74,1.47,2.18,0.6,0.65,0.84,"A.M. Poe, A.M.D. Pelle, A.V. Subrahmanyam, W. White, G. Wantz, S. Thayumanavan, Small molecule BODIPY dyes as non-fullerene acceptors in bulk heterojunction organic photovoltaics, Chem. Commun. 50 (2014) 2913–2915. https://doi.org/10.1039/C3CC49648A."
991,CCCCCCCCN1C(=O)C2=CC=CC3=C2C(=CC=C3C2=CC=C(C#CC3=CC=C(C4=C5C=CC=C6C(=O)N(CCCCCCCC)C(=O)C(=C65)C=C4)S3)S2)C1=O,NI-TAT-NI-C8,-5.84,-3.41,2.43,2.16,1.24,0.3,0.82,"R. Hou, S. Feng, X. Gong, Y. Liu, J. Zhang, C. Li, Z. Bo, Side chain effect of nonfullerene acceptors on the photovoltaic performance of wide band gap polymer solar cells, Synth. Met. 220 (2016) 578–584. https://doi.org/10.1016/j.synthmet.2016.07.015."
992,CCCCC(CC)CN1C(=O)C2=CC=C3C4=NC5=C(N=C4C4=C3C2=C(C=C4)C1=O)C(C1=CC=CS1)=C1C(=O)N(CC(CC)CCCC)C(=O)C1=C5C1=CC=CS1,AQI-T2,-5.55,-3.64,2.36,2.04,0.86,0.4398,0.77,"L. Lan, Z. Chen, L. Ying, F. Huang, Y. Cao, Acenaphtho[1,2-b]quinoxaline diimides derivative as a potential small molecule non-fullerene acceptor for organic solar cells, Org. Electron. 30 (2016) 176–181. https://doi.org/10.1016/j.orgel.2015.12.022."
993,CCCCCCCCC(CCCCCC)CN1C(=O)C2=C(C3=CC=C(C4=CC5=C(S4)C(C4=CC=C(C(CC)CCCC)S4)=C4C=C(C6=CC=C(C7=C8C(=O)N(CC(CCCCCC)CCCCCCCC)C(C9=CC=C(C%10=CC=CC=C%10)S9)=C8C(O)N7CC(CCCCCC)CCCCCCCC)S6)SC4=C5C4=CC=C(C(CC)CCCC)S4)S3)N(CC(CCCCCC)CCCCCCCC)C(=O)C2=C1C1=CC=C(C2=CC=CC=C2)S1,BDTT(DPP)2,-5.68,-3.46,1.52,2.83,0.78,0.349,0.77,"Q. Tao, L. Duan, W. Xiong, G. Huang, P. Wang, H. Tan, Y. Wang, R. Yang, W. Zhu, D(A-A′)2 architecture: An efficient strategy to improve photovoltaic performance of small molecules for solution-processed organic solar cells, Dyes Pigments. 133 (2016) 153–160. https://doi.org/10.1016/j.dyepig.2016.05.033."
994,CCCCCCCCC(CCCCCCCC)N1C2=C(C=CC(C3=CC=C(/C=C4C(=O)C5=CSC=C5C4=C(C#N)C#N)S3)=C2)C2=C1C=C(C1=CC=C(/C=C3C(=O)C4=CSC=C4C3=C(C#N)C#N)S1)C=C2,DTC-T-C,-5.68,-4.09,1.59,2.88,0.69,0.358,0.71,"J. Liao, P. Zheng, Z. Cai, S. Shen, G. Xu, H. Zhao, Y. Xu, Construction of simple and low-cost acceptors for efficient non-fullerene organic solar cells, Org. Electron. 89 (2021) 106026. https://doi.org/10.1016/j.orgel.2020.106026."
995,CCCCCCC(CCCC)CN1C(=O)C2=C(C3=CC=C(C4=CC5=C(C=C4)C(=O)C4=C(C=CC(C6=CC=C(C7=C8C(=O)N(CC(CCCC)CCCCCC)C(C9=CC=CS9)=C8C(=O)N7CC(CCCC)CCCCCC)S6)=C4)C5=O)S3)N(CC(CCCC)CCCCCC)C(=O)C2=C1C1=CC=CS1,DPP-ANQ-DPP,-5.7,-3.99,1.71,2,0.85,0.387,0.7,"T.T. Do, K. Rundel, Q. Gu, E. Gann, S. Manzhos, K. Feron, J. Bell, C.R. McNeill, P. Sonar, 9-Fluorenone and 9,10-anthraquinone potential fused aromatic building blocks to synthesize electron acceptors for organic solar cells, New J. Chem. 41 (2017) 2899–2909. https://doi.org/10.1039/C6NJ03938C."
996,CCCCC(CC)CN1C(=O)C2=CC=C(C#CC3=CC=C(C4=CC=C(C5=CC=C(C#CC6=CC7=C(C=C6)C(=O)N(CC(CC)CCCC)C7=O)S5)C5=NSN=C45)S3)C=C2C1=O,(PIAT)2fBT,-5.51,-3.2,1.9,3.03,1.01,0.23,0.7,"X. He, L. Yin, Y. Li, Efficient design and structural modifications for tuning the photoelectric properties of small-molecule acceptors in organic solar cells, New J. Chem. 43 (2019) 6577–6586. https://doi.org/10.1039/C9NJ00600A."
997,CCCCCCCCC1=C(C2=CC=C(C3=C(CCCCCCCC)C=C(C4=CC5=C6C(=C(C7=CC(CCCCCCCC)=C(C8=CC=C(C9=C(CCCCCCCC)C=C(/C=C%10/SC(=S)N(CC)C%10=O)S9)S8)S7)C=C7C(=O)N(CC(CC)CCCC)C(=O)C4=C76)C(=O)N(CC(CC)CCCC)C5=O)S3)S2)SC(/C=C2/SC(=S)N(CC)C2=O)=C1,NDI-TTR,-5.6,-3.95,,2.24,0.78,0.38,0.67,"M.J. Sung, M. Huang, S.H. Moon, T.H. Lee, S.Y. Park, J.Y. Kim, S.-K. Kwon, H. Choi, Y.-H. Kim, Naphthalene diimide-based small molecule acceptors for fullerene-free organic solar cells, Sol. Energy. 150 (2017) 90–95. https://doi.org/10.1016/j.solener.2017.03.090."
998,CCCCCCCCN1N=C2C(C=C(C#N)C#N)=CC=C(C3=CC4=C(C=C3)C3=C(C=C(C5=CC=C(C=C(C#N)C#N)C6=NN(CCCCCCCC)N=C56)C=C3)C43C4=C(C=CC=C4)C4=C3C=CC=C4)C2=N1,BTA27,-5.94,-3.3,2.21,2.89,0.6,0.36,0.62,"X. Wen, B. Xiao, A. Tang, J. Hu, C. Yang, E. Zhou, Wide Band Gap Non-Fullerene Small Molecular Acceptors Containing Spirobifluorene and Benzotriazole with Three Different End-Capped Groups for P3HT-Based Organic Solar Cells, Chin. J. Chem. 36 (2018) 392–398. https://doi.org/10.1002/cjoc.201700792."
999,CCCCC(CC)CC1=CC=C(C(C2=CC=C(CC(CC)CCCC)S2)=C2C3=CC4=C(C=C3C3=C2C=C(/C=C2C(=O)C5=C(C=CC=C5)C2=C(C#N)C#N)S3)C(=C(C2=CC=C(CC(CC)CCCC)S2)C2=CC=C(CC(CC)CCCC)S2)C2=C4SC(/C=C3C(=O)C4=C(C=CC=C4)C3=C(C#N)C#N)=C2)S1,IDTV-ThIC,-5.43,-3.72,1.52,2.06,0.91,0.3326,0.62,"J. Liang, P. Yin, T. Zheng, G. Wang, X. Zeng, C. Cui, P. Shen, Conjugated side-chain optimization of indacenodithiophene-based nonfullerene acceptors for efficient polymer solar cells, J. Mater. Chem. C. 7 (2019) 10028–10038. https://doi.org/10.1039/C9TC02237F."
1000,CCCCCCCCN1C2=C(SC(C3=C(CCCCCC)C=C(C=C(C#N)C#N)S3)=C2)C2=C1C=C(C1=C(CCCCCC)C=C(C=C(C#N)C#N)S1)S2,DTPy(THDCV)2,-5.55,-3.77,1.65,2.6,0.78,0.32,0.56,"J. Wu, Y. Ma, N. Wu, Y. Lin, J. Lin, L. Wang, C.-Q. Ma, 2,2-Dicyanovinyl-end-capped oligothiophenes as electron acceptor in solution processed bulk-heterojunction organic solar cells, Org. Electron. 23 (2015) 28–38. https://doi.org/10.1016/j.orgel.2015.04.003."
1001,CCCCCCC1=CC=C(C2(C3=CC=C(CCCCCC)C=C3)C3=CC4=C(C=C3C3=C2C=C(C=C(C#N)C#N)S3)C(C2=CC=C(CCCCCC)C=C2)(C2=CC=C(CCCCCC)C=C2)C2=C4SC(C=C(C#N)C#N)=C2)C=C1,IDT-1,-5.85,-3.85,2.13,1.76,0.67,0.4632,0.55,"N. Terenti, G.-I. Giurgi, L. Szolga, I. Stroia, A. Terec, I. Grosu, A.P. Cri?an, Effect of the Terminal Acceptor Unit on the Performance of Non-Fullerene Indacenodithiophene Acceptors in Organic Solar Cells, Molecules. 27 (2022) 1229. https://doi.org/10.3390/molecules27041229."
1002,CCCCC(CC)CN1C(=O)C2=CC=C(C#CC3=CC=C(C4=CC=C(C5=CC=C(C#CC6=CC7=C(C=C6)C(=O)N(CC(CC)CCCC)C7=O)S5)C5=NSN=C45)S3)C=C2C1=O,(PIAT)2BT,-5.47,-3.15,1.89,2.96,0.81,0.21,0.51,"X. He, L. Yin, Y. Li, Efficient design and structural modifications for tuning the photoelectric properties of small-molecule acceptors in organic solar cells, New J. Chem. 43 (2019) 6577–6586. https://doi.org/10.1039/C9NJ00600A."
1003,CCCCCCCCN1C(=O)C2=C(C3=CC=C(C4=CC=C5C(=O)N(C(CC)CC)C(=O)C5=C4)S3)C=CC(C3=CC=C(C4=CC5C(=O)N(C(CC)CC)C(=O)C5C=C4)S3)=C2C1=O,M2,-5.92,-2.98,,1.7,0.92,0.31,0.5,"A.D. Hendsbee, S.M. McAfee, J.-P. Sun, T.M. McCormick, I.G. Hill, G.C. Welch, Phthalimide-based π-conjugated small molecules with tailored electronic energy levels for use as acceptors in organic solar cells, J. Mater. Chem. C. 3 (2015) 8904–8915. https://doi.org/10.1039/C5TC01877C."
1004,CCC(CC)N1C(=O)C2=CC=C(C3=CC=C(C4=CC=C(C5=CC6C(=O)N(C(CC)CC)C(=O)C6C=C5)S4)S3)C=C2C1=O,M1,-5.6,-3.03,,1.2,1.23,0.32,0.46,"A.D. Hendsbee, S.M. McAfee, J.-P. Sun, T.M. McCormick, I.G. Hill, G.C. Welch, Phthalimide-based π-conjugated small molecules with tailored electronic energy levels for use as acceptors in organic solar cells, J. Mater. Chem. C. 3 (2015) 8904–8915. https://doi.org/10.1039/C5TC01877C."
1005,CCCCCCC1=CC=C(C2(C3=CC=C(CCCCCC)C=C3)C3=C(C=CC(C4=CC=C(C5=CC=C(C=C(C#N)C#N)C6=NSN=C56)S4)=C3)C3=C2C=C(C2=CC=C(C=C(C#N)C#N)C4=NSN=C24)S3)C=C1,PhITBD,-5.69,-3.99,1.64,1.86,0.82,0.29,0.44,"C.H. Jeong, Y.U. Kim, C.G. Park, S. Choi, M.J. Cho, D.H. Choi, Improved performance of non-fullerene polymer solar cells by simple structural change of asymmetric acceptor based on indenothiophene, Synth. Met. 246 (2018) 164–171. https://doi.org/10.1016/j.synthmet.2018.10.014."
1006,CCCCCCCCN1C(=O)C2=C(C3=CC=C(C4=CC5C(=O)N(C(CC)CC)C(=O)C5C=C4)S3)N(CCCCCCCC)C(=O)C2=C1C1=CC=C(C2=CC=C3C(=O)N(C(CC)CC)C(=O)C3=C2)S1,M3,-5.23,-3.44,,1.4,0.81,0.33,0.37,"A.D. Hendsbee, S.M. McAfee, J.-P. Sun, T.M. McCormick, I.G. Hill, G.C. Welch, Phthalimide-based π-conjugated small molecules with tailored electronic energy levels for use as acceptors in organic solar cells, J. Mater. Chem. C. 3 (2015) 8904–8915. https://doi.org/10.1039/C5TC01877C."
1007,CCCCC(CC)CN1C(=O)C2=C(C3=CC=C(C=O)S3)N(CC(CC)CCCC)C(=O)C2=C1C1=CC=C(C=O)S1,DPP–TA1,-5.9,-4.09,1.81,1.93,0.52,0.31,0.31,"B.P. Karsten, J.C. Bijleveld, R.A.J. Janssen, Diketopyrrolopyrroles as Acceptor Materials in Organic Photovoltaics, Macromol. Rapid Commun. 31 (2010) 1554–1559. https://doi.org/10.1002/marc.201000133."
1008,CCCCCCC1=CC=C(C2(C3=CC=C(CCCCCC)C=C3)C3=CC4=C(C=C3C3=C2C=C(/C=C2SC(SCC)=NC2=O)S3)C(C2=CC=C(CCCCCC)C=C2)(C2=CC=C(CCCCCC)C=C2)C2=C4SC(/C=C3SC(SCC)=NC3=O)=C2)C=C1,IDT-3,-5.66,-3.62,2.1,0.89,0.79,0.4131,0.29,"N. Terenti, G.-I. Giurgi, L. Szolga, I. Stroia, A. Terec, I. Grosu, A.P. Cri?an, Effect of the Terminal Acceptor Unit on the Performance of Non-Fullerene Indacenodithiophene Acceptors in Organic Solar Cells, Molecules. 27 (2022) 1229. https://doi.org/10.3390/molecules27041229."
1009,C#CC(CCCC)CC1(CC(CC)CCCC)C2=C(SC(C3=C(CCCCCC)C=C(C=C(C#N)C#N)S3)=C2)C2=C1C=C(C1=C(CCCCCC)C=C(C=C(C#N)C#N)S1)S2,DTCP(THDCV)2,-5.62,-3.74,1.68,1.76,0.58,0.31,0.27,"J. Wu, Y. Ma, N. Wu, Y. Lin, J. Lin, L. Wang, C.-Q. Ma, 2,2-Dicyanovinyl-end-capped oligothiophenes as electron acceptor in solution processed bulk-heterojunction organic solar cells, Org. Electron. 23 (2015) 28–38. https://doi.org/10.1016/j.orgel.2015.04.003."
1010,CCCCCCC1(CCCCCC)C2=C(SC(/C=C3C(=O)C4=C(C=CC=C4)C3=C(C#N)C#N)=C2)C2=C1C=C(/C=C1C(=O)C3=C(C=CC=C3)C1=C(C#N)C#N)S2,1CIC,-5.82,-3.99,1.47,1.05,0.6,0.4133,0.26,"J. Cao, S. Liu, W. Hu, Y. Xu, W. Zhou, Y. Zeng, J. Yu, Z. Tang, Small-molecule acceptors based on 4H-cyclopenta[1,2-b:5,4-b′]dithiophene units with near-infrared absorption for nonfullerene polymer solar cells, Synth. Met. 240 (2018) 15–20. https://doi.org/10.1016/j.synthmet.2018.03.011."
1011,CCCCCCC(CCCC)CN1C(=O)C2=C(C3=CC=C(C4=CC5=C(C=C4)C4=CC=CC=C4C54C5=CC=CC=C5C5=C4C=CC=C5)S3)N(CC(CCCC)CCCCCC)C(=O)C2=C1C1=CC=C(C=C(C#N)C#N)S1,SBF-1DPPDCV,-5.52,-3.89,1.59,1.09,0.74,0.3152,0.26,"P. Sun, X. Li, Y. Wang, H. Shan, J. Xu, C. Liu, C. Zhang, F. Chen, Z. Xu, Z. Chen, W. Huang, Diketopyrrolopyrrole-based acceptors with multi-arms for organic solar cells, RSC Adv. 8 (2018) 25031–25039. https://doi.org/10.1039/C8RA03792B."
1012,CCC1(CC)C2=C(C=CC=C2)C2=C1C=C(C1=CC3=C(C=C1)C1=C(C=C(C4=CC5=C(C=C4)C4=C(C=CC=C4)C5(CC)CC)C=C1)C3=C1C3=C(C=CC(C4=CC5=C(C=C4)C4=C(C=CC=C4)C5(CC)CC)=C3)C3=C1C=C(C1=CC4=C(C=C1)C1=C(C=CC=C1)C4(CC)CC)C=C3)C=C2,TFBF,-5.81,-3.49,,1.2,0.7,0.3,0.26,"O.Y. Park, H.U. Kim, J.-H. Kim, J.B. Park, J. Kwak, W.S. Shin, S.C. Yoon, D.-H. Hwang, Tetrafluorene-9,9′-bifluorenylidene as a non-fullerene type electron acceptor for P3HT-based bulk-heterojunction polymer solar cells, Sol. Energy Mater. Sol. Cells. 116 (2013) 275–282. https://doi.org/10.1016/j.solmat.2013.05.008."
1013,CCCCCCCCC(CCCCCC)CN1C(=O)C2=CC=CC3=C(C4=CC=C(C#CC5=CC=C(C6=CC=C7C(=O)N(C(CCCCCC)CCCCCCCC)C(=O)C8=CC=CC6=C87)S5)S4)C=CC(=C23)C1=O,NI-TAT-NI-C16,-5.95,-3.49,2.46,0.9,1.2,0.9,0.24,"R. Hou, S. Feng, X. Gong, Y. Liu, J. Zhang, C. Li, Z. Bo, Side chain effect of nonfullerene acceptors on the photovoltaic performance of wide band gap polymer solar cells, Synth. Met. 220 (2016) 578–584. https://doi.org/10.1016/j.synthmet.2016.07.015."
1014,CCCCCCCCC1=C(C2=CC=C(C3=C4C(=O)N(CC(CC)CCCC)C(C5=CC=C(C6=C(CCCCCCCC)C=C(C=O)S6)S5)=C4C(=O)N3CC(CC)CCCC)S2)SC=C1,DPP–T2,-5.39,-3.68,1.71,0.87,0.85,0.32,0.24,"B.P. Karsten, J.C. Bijleveld, R.A.J. Janssen, Diketopyrrolopyrroles as Acceptor Materials in Organic Photovoltaics, Macromol. Rapid Commun. 31 (2010) 1554–1559. https://doi.org/10.1002/marc.201000133."
1015,CCC(CC)N1C(=O)C2=CC=C(C3=CC=C(C4=C(F)C(F)=C(C5=CC=C(C6=CC7C(=O)N(C(CC)CC)C(=O)C7C=C6)S5)C5=NSN=C54)S3)C=C2C1=O,M7,-5.66,-3.29,,0.84,0.94,0.28,0.22,"A.D. Hendsbee, S.M. McAfee, J.-P. Sun, T.M. McCormick, I.G. Hill, G.C. Welch, Phthalimide-based π-conjugated small molecules with tailored electronic energy levels for use as acceptors in organic solar cells, J. Mater. Chem. C. 3 (2015) 8904–8915. https://doi.org/10.1039/C5TC01877C."
1016,CCCCC(CC)CN1C(=O)C2=C(C3=CC=CS3)N(CC(CC)CCCC)C(=O)C2=C1C1=CC=CS1,DPP–T1,-5.55,-3.59,2.03,0.79,0.85,0.25,0.17,"B.P. Karsten, J.C. Bijleveld, R.A.J. Janssen, Diketopyrrolopyrroles as Acceptor Materials in Organic Photovoltaics, Macromol. Rapid Commun. 31 (2010) 1554–1559. https://doi.org/10.1002/marc.201000133."
1017,CCCCCCCCC1=C(C2=CC=C(C3=C4C(=O)N(CC(CC)CCCC)C(C5=CC=C(C6=C(CCCCCCCC)C=C(CO)S6)S5)=C4C(=O)N3CC(CC)CCCC)S2)SC(CO)=C1,DPP–TA2,-5.54,-3.94,1.6,0.86,0.6,0.29,0.15,"B.P. Karsten, J.C. Bijleveld, R.A.J. Janssen, Diketopyrrolopyrroles as Acceptor Materials in Organic Photovoltaics, Macromol. Rapid Commun. 31 (2010) 1554–1559. https://doi.org/10.1002/marc.201000133."
1018,CCCCCCCCN1N=C2C(/C=C3SC(=S)N(CC)C3=O)=CC=C(C3=CC4=C(S3)C3=C(S4)C4=CC5=C(C=C4C3(C3=CC=C(CCCCCC)C=C3)C3=CC=C(CCCCCC)C=C3)C3=C(C4=C(C=C(C6=CC=C(/C=C7SC(=S)N(CC)C7=O)C7=NN(CCCCCCCC)N=C67)S4)S3)C5(C3=CC=C(CCCCCC)C=C3)C3=CC=C(CCCCCC)C=C3)C2=N1,BTA11,-5.29,-3.53,,0.43,1.2,0.2592,0.13,"Q. Guo, F. Li, J. Li, Y. Xiao, K. Zuo, A. Tang, B. Zhang, E. Zhou, Modulating the middle and end-capped units of A2-A1-D-A1-A2 type non-fullerene acceptors for high VOC organic solar cells, Org. Electron. 95 (2021) 106195. https://doi.org/10.1016/j.orgel.2021.106195."
1019,CCCC1=CC=C(C2(C3=CC=C(CCC)C=C3)C3=CC4=C(C=C3C3=C2C2=C(C=C(/C=C5C(=O)C6=CC=CC=C6C5=C(C#N)C#N)S2)S3)C(C2=CC=C(CCC)C=C2)(C2=CC=C(CCC)C=C2)C2=C4SC3=C2SC(/C=C2C(=O)C4=CC=CC=C4C2=C(C#N)C#N)=C3)C=C1,ITIC-C3,-5.86,-4.05,,0.7,0.31,0.291,0.12,"T.J. Aldrich, S.M. Swick, F.S. Melkonyan, T.J. Marks, Enhancing Indacenodithiophene Acceptor Crystallinity via Substituent Manipulation Increases Organic Solar Cell Efficiency, Chem. Mater. 29 (2017) 10294–10298. https://doi.org/10.1021/acs.chemmater.7b04616."
1020,CCCCN1C(=O)C2=CC=CC3=C2C(=CC=C3C#CC2=CC=C3C(=O)N(CCCC)C(=O)C4=CC=CC2=C43)C1=O,NI-A-C4,-6.05,-3.54,2.5,1.34,1.09,0.1,0.11,"J. Zhang, H. Xiao, X. Zhang, Y. Wu, G. Li, C. Li, X. Chen, W. Ma, Z. Bo, 1,8-Naphthalimide-based nonfullerene acceptors for wide optical band gap polymer solar cells with an ultrathin active layer thickness of 35 nm, J. Mater. Chem. C. 4 (2016) 5656–5663. https://doi.org/10.1039/C6TC01438K."
1021,CCCCCCCCN1C(=O)C2=C(C3=CC=C(C4=CC=C5C(=O)N(CC(CC)CCCC)C(=O)C5=C4)S3)N(CCCCCCCC)C(=O)C2=C1C1=CC=C(C#CC2=CC=C3C4=CC=C(C#CC5=CC=C(C6=C7C(=O)N(CCCCCCCC)C(C8=CC=C(C9=CC%10=C(C=C9)C(=O)N(CC(CC)CCCC)C%10=O)S8)=C7C(=O)N6CCCCCCCC)S5)C=C4C(CCCCCCCC)(CCCCCCCC)C3=C2)S1,FADPPPI,-4.99,-3.05,1.46,0.57,0.76,0.23,0.1,"X. He, L. Yin, Y. Li, Efficient design and structural modifications for tuning the photoelectric properties of small-molecule acceptors in organic solar cells, New J. Chem. 43 (2019) 6577–6586. https://doi.org/10.1039/C9NJ00600A."
1022,CCCCCCCCN1N=C2C(/C=C/C3=CC=C(C#N)C=C3)=CC=C(C3=CC4=C(S3)C3=CC5=C(C=C3C4(C3=CC=C(CCCCCC)C=C3)C3=CC=C(CCCCCC)C=C3)C3=C(C=C(C4=CC=C(/C=C/C6=CC=C(C#N)C=C6)C6=NN(CCCCCCCC)N=C46)S3)C5(C3=CC=C(CCCCCC)C=C3)C3=CC=C(CCCCCC)C=C3)C2=N1,BTA701,-4.93,-2.67,2.1,0.21,1.32,0.25,0.07,"B. Xiao, Y. Geng, A. Tang, X. Wang, Y. Chen, Q. Zeng, E. Zhou, Controlling the Cyano-Containing A2 Segments in A2-A1-D-A1-A2 Type Non-Fullerene Acceptors to Combine with a Benzotriazole-Based p-Type Polymer: “Same-Acceptor-Strategy” for High VOC Organic Solar Cells, Sol. RRL. 3 (2019) 1800332. https://doi.org/10.1002/solr.201800332."
1023,CCC(CC)N1C(=O)C2=CC=C(C3=CC=C(C4=C5C(=O)N(C(CC)CC)C(=O)C6=CC(C7=CC=C(C8=CC9C(=O)N(C(CC)CC)C(=O)C9C=C8)S7)=C7C(=O)N(C(CC)CC)C(=O)C(=C4)C7=C65)S3)C=C2C1=O,M5,-5.92,-3.82,,0.29,0.49,0.39,0.056,"A.D. Hendsbee, S.M. McAfee, J.-P. Sun, T.M. McCormick, I.G. Hill, G.C. Welch, Phthalimide-based π-conjugated small molecules with tailored electronic energy levels for use as acceptors in organic solar cells, J. Mater. Chem. C. 3 (2015) 8904–8915. https://doi.org/10.1039/C5TC01877C."
1024,CCC(CC)N1C(=O)C2=CC=C(C3=CC=C(C4=CC5=C6C(=CC=C7C8=C(C9=CC=C(C%10=CC%11C(=O)N(C(CC)CC)C(=O)C%11C=C%10)S9)C=C9C(=O)N(C(CC)CC)C(=O)C%10=CC=C(C4=C76)C8=C%109)C(=O)N(C(CC)CC)C5=O)S3)C=C2C1=O,M6,-5.69,-3.9,,0.23,0.78,0.3,0.054,"A.D. Hendsbee, S.M. McAfee, J.-P. Sun, T.M. McCormick, I.G. Hill, G.C. Welch, Phthalimide-based π-conjugated small molecules with tailored electronic energy levels for use as acceptors in organic solar cells, J. Mater. Chem. C. 3 (2015) 8904–8915. https://doi.org/10.1039/C5TC01877C."
1025,CCCCCCCCN1C(=O)/C(=C2C(=O)N(CCCCCCCC)C3C=C(C4=CC=C(C5=CC6C(=O)N(C(CC)CC)C(=O)C6C=C5)S4)C=CC23)C2=CC=C(C3=CSC(C4=CC=C5C(=O)N(C(CC)CC)C(=O)C5=C4)=C3)C=C21,M4,-5.47,-3.64,,0.15,0.63,0.28,0.027,"A.D. Hendsbee, S.M. McAfee, J.-P. Sun, T.M. McCormick, I.G. Hill, G.C. Welch, Phthalimide-based π-conjugated small molecules with tailored electronic energy levels for use as acceptors in organic solar cells, J. Mater. Chem. C. 3 (2015) 8904–8915. https://doi.org/10.1039/C5TC01877C."
1026,CCCCCCCCN1C(=O)C2=C(C3=CC=C(C#CC4=CC5=C(C=C4)C(=O)N(CC(CC)CCCC)C5=O)S3)N(CCCCCCCC)C(=O)C2=C1C1=CC=C(C#CC2=CC=C3C(=O)N(CC(CC)CCCC)C(=O)C3=C2)S1,(PIAT)2DPP,-5.2,-3.21,1.52,0.13,0.48,0.24,0.02,"X. He, L. Yin, Y. Li, Efficient design and structural modifications for tuning the photoelectric properties of small-molecule acceptors in organic solar cells, New J. Chem. 43 (2019) 6577–6586. https://doi.org/10.1039/C9NJ00600A."
